Repository: asmcleod/NearFieldOptics

File: Materials/Tabulated/Stewart2012_V2O3_Ellipsometry_eps1.csv (part 1 of 3)
#First row: Temperature [K]; First column: Frequency [cm-1]

0,120,140,150,160,180,200,230,260,280
50.7322760442,0,10.00313,11.57893,9.23265,-97.0152,-132.74095,-107.95514,-97.15546,-50.55512
51.7807968527,8.61397,10.00305,11.57869,9.23266,-96.95299,-132.65037,-107.90508,-97.10763,-50.53881
52.9099731081,8.61397,10.00296,11.57844,9.23267,-96.89017,-132.55898,-107.85454,-97.05933,-50.52233
54.0391493635,8.61397,10.00288,11.57819,9.23268,-96.82674,-132.46676,-107.80352,-97.01057,-50.50569
55.087670172,8.61397,10.00279,11.57794,9.23269,-96.7627,-132.37374,-107.75201,-96.96136,-50.48888
56.2168464274,8.61398,10.00271,11.57768,9.2327,-96.69806,-132.27991,-107.70003,-96.91169,-50.47191
57.3460226827,8.61398,10.00262,11.57742,9.23271,-96.63281,-132.18527,-107.64757,-96.86157,-50.45477
58.3945434913,8.61398,10.00253,11.57716,9.23272,-96.56696,-132.08983,-107.59463,-96.81099,-50.43748
59.5237197466,8.61398,10.00244,11.57689,9.23273,-96.5005,-131.99359,-107.54122,-96.75996,-50.42002
60.652896002,8.61398,10.00235,11.57661,9.23274,-96.43345,-131.89656,-107.48734,-96.70848,-50.4024
61.7014168105,8.61399,10.00225,11.57634,9.23275,-96.3658,-131.79873,-107.43298,-96.65655,-50.38461
62.8305930659,8.61399,10.00216,11.57606,9.23276,-96.29755,-131.70012,-107.37815,-96.60417,-50.36667
63.9597693212,8.61399,10.00206,11.57577,9.23277,-96.22872,-131.60073,-107.32285,-96.55134,-50.34856
65.0082901298,8.61399,10.00196,11.57548,9.23278,-96.15929,-131.50055,-107.26708,-96.49807,-50.33029
66.1374663851,8.61399,10.00186,11.57519,9.23279,-96.08927,-131.3996,-107.21085,-96.44436,-50.31187
67.2666426405,8.614,10.00176,11.5749,9.23281,-96.01866,-131.29788,-107.15415,-96.3902,-50.29328
68.315163449,8.614,10.00166,11.5746,9.23282,-95.94747,-131.19539,-107.09698,-96.33559,-50.27453
69.4443397044,8.614,10.00155,11.57429,9.23283,-95.8757,-131.09214,-107.03936,-96.28055,-50.25563
70.5735159597,8.614,10.00145,11.57398,9.23284,-95.80334,-130.98812,-106.98127,-96.22507,-50.23656
71.6220367683,8.614,10.00134,11.57367,9.23285,-95.73041,-130.88334,-106.92272,-96.16915,-50.21734
72.7512130236,8.61401,10.00123,11.57336,9.23286,-95.6569,-130.77782,-106.86371,-96.1128,-50.19795
73.880389279,8.61401,10.00112,11.57304,9.23287,-95.58281,-130.67154,-106.80425,-96.05601,-50.17841
74.9289100875,8.61401,10.00101,11.57271,9.23289,-95.50815,-130.56452,-106.74433,-95.99878,-50.15872
76.0580863429,8.61401,10.0009,11.57239,9.2329,-95.43292,-130.45675,-106.68395,-95.94113,-50.13886
77.1872625983,8.61402,10.00079,11.57206,9.23291,-95.35713,-130.34825,-106.62312,-95.88304,-50.11885
78.2357834068,8.61402,10.00067,11.57172,9.23292,-95.28076,-130.23901,-106.56184,-95.82453,-50.09868
79.3649596622,8.61402,10.00055,11.57138,9.23294,-95.20384,-130.12904,-106.50011,-95.76558,-50.07835
80.4941359175,8.61402,10.00043,11.57104,9.23295,-95.12635,-130.01835,-106.43793,-95.70622,-50.05787
81.5426567261,8.61403,10.00032,11.57069,9.23296,-95.0483,-129.90694,-106.37531,-95.64642,-50.03724
82.6718329814,8.61403,10.00019,11.57034,9.23297,-94.9697,-129.7948,-106.31224,-95.5862,-50.01645
83.8010092368,8.61403,10.00007,11.56999,9.23299,-94.89054,-129.68195,-106.24872,-95.52556,-49.9955
84.8495300453,8.61403,9.99995,11.56963,9.233,-94.81083,-129.5684,-106.18476,-95.46451,-49.9744
85.9787063007,8.61404,9.99982,11.56927,9.23301,-94.73056,-129.45413,-106.12036,-95.40303,-49.95315
87.107882556,8.61404,9.9997,11.5689,9.23303,-94.64975,-129.33917,-106.05552,-95.34113,-49.93174
88.1564033646,8.61404,9.99957,11.56853,9.23304,-94.56839,-129.2235,-105.99025,-95.27882,-49.91018
89.2855796199,8.61405,9.99944,11.56816,9.23305,-94.48649,-129.10714,-105.92453,-95.21609,-49.88847
90.3341004285,8.61405,9.99931,11.56778,9.23307,-94.40405,-128.99009,-105.85838,-95.15296,-49.8666
91.4632766838,8.61405,9.99917,11.5674,9.23308,-94.32107,-128.87236,-105.7918,-95.08941,-49.84458
92.5924529392,8.61405,9.99904,11.56702,9.2331,-94.23755,-128.75394,-105.72479,-95.02545,-49.82242
93.7216291945,8.61406,9.9989,11.56663,9.23311,-94.1535,-128.63485,-105.65735,-94.96108,-49.8001
94.7701500031,8.61406,9.99877,11.56623,9.23312,-94.06891,-128.51508,-105.58947,-94.89631,-49.77763
95.8993262584,8.61406,9.99863,11.56584,9.23314,-93.9838,-128.39464,-105.52117,-94.83113,-49.75501
96.947847067,8.61407,9.99849,11.56544,9.23315,-93.89815,-128.27354,-105.45245,-94.76554,-49.73224
98.0770233223,8.61407,9.99835,11.56503,9.23317,-93.81199,-128.15178,-105.3833,-94.69956,-49.70932
99.2061995777,8.61407,9.99821,11.56462,9.23318,-93.7253,-128.02936,-105.31373,-94.63317,-49.68625
100.254720386,8.61408,9.99806,11.56421,9.2332,-93.63809,-127.90629,-105.24374,-94.56639,-49.66303
101.383896642,8.61408,9.99792,11.5638,9.23321,-93.55036,-127.78257,-105.17333,-94.49921,-49.63967
102.513072897,8.61408,9.99777,11.56338,9.23323,-93.46212,-127.6582,-105.1025,-94.43163,-49.61615
103.642249152,8.61409,9.99762,11.56295,9.23324,-93.37336,-127.5332,-105.03126,-94.36366,-49.59249
104.690769961,8.61409,9.99747,11.56253,9.23326,-93.2841,-127.40756,-104.9596,-94.2953,-49.56869
105.819946216,8.61409,9.99732,11.5621,9.23327,-93.19432,-127.28128,-104.88753,-94.22655,-49.54473
106.868467025,8.6141,9.99717,11.56166,9.23329,-93.10404,-127.15438,-104.81504,-94.15741,-49.52063
107.99764328,8.6141,9.99702,11.56122,9.23331,-93.01326,-127.02686,-104.74215,-94.08788,-49.49639
109.126819535,8.6141,9.99686,11.56078,9.23332,-92.92197,-126.89872,-104.66886,-94.01796,-49.472
110.255995791,8.61411,9.9967,11.56033,9.23334,-92.83019,-126.76996,-104.59515,-93.94767,-49.44746
111.304516599,8.61411,9.99655,11.55988,9.23335,-92.73791,-126.6406,-104.52104,-93.87698,-49.42279
112.433692855,8.61411,9.99639,11.55943,9.23337,-92.64514,-126.51062,-104.44653,-93.80592,-49.39796
113.56286911,8.61412,9.99622,11.55897,9.23339,-92.55188,-126.38005,-104.37162,-93.73448,-49.373
114.611389919,8.61412,9.99606,11.55851,9.2334,-92.45813,-126.24888,-104.29631,-93.66266,-49.34789
115.740566174,8.61412,9.9959,11.55804,9.23342,-92.3639,-126.11711,-104.22061,-93.59047,-49.32264
116.789086983,8.61413,9.99573,11.55757,9.23344,-92.26918,-125.98476,-104.1445,-93.5179,-49.29724
117.918263238,8.61413,9.99557,11.5571,9.23345,-92.17398,-125.85182,-104.06801,-93.44496,-49.27171
119.047439493,8.61414,9.9954,11.55663,9.23347,-92.0783,-125.7183,-103.99112,-93.37165,-49.24603
120.095960302,8.61414,9.99523,11.55614,9.23349,-91.98215,-125.58421,-103.91384,-93.29797,-49.22021
121.225136557,8.61414,9.99506,11.55566,9.2335,-91.88552,-125.44955,-103.83617,-93.22393,-49.19426
122.354312812,8.61415,9.99489,11.55517,9.23352,-91.78843,-125.31432,-103.75811,-93.14951,-49.16816
123.402833621,8.61415,9.99471,11.55468,9.23354,-91.69086,-125.17852,-103.67968,-93.07474,-49.14192
124.532009876,8.61415,9.99454,11.55418,9.23356,-91.59283,-125.04217,-103.60085,-92.9996,-49.11555
125.661186132,8.61416,9.99436,11.55368,9.23357,-91.49434,-124.90526,-103.52165,-92.9241,-49.08904
126.70970694,8.61416,9.99418,11.55318,9.23359,-91.39539,-124.76781,-103.44206,-92.84825,-49.06239
127.838883196,8.61417,9.994,11.55267,9.23361,-91.29598,-124.62981,-103.3621,-92.77203,-49.0356
128.968059451,8.61417,9.99382,11.55216,9.23363,-91.19612,-124.49126,-103.28176,-92.69546,-49.00867
130.01658026,8.61417,9.99364,11.55165,9.23365,-91.0958,-124.35218,-103.20104,-92.61854,-48.98161
131.145756515,8.61418,9.99346,11.55113,9.23366,-90.99503,-124.21257,-103.11996,-92.54127,-48.95441
132.27493277,8.61418,9.99327,11.55061,9.23368,-90.89382,-124.07243,-103.0385,-92.46365,-48.92708
133.323453579,8.61419,9.99309,11.55008,9.2337,-90.79216,-123.93177,-102.95667,-92.38568,-48.89961
134.452629834,8.61419,9.9929,11.54955,9.23372,-90.69006,-123.79059,-102.87447,-92.30736,-48.87201
135.58180609,8.6142,9.99271,11.54902,9.23374,-90.58753,-123.6489,-102.79191,-92.2287,-48.84427
136.630326898,8.6142,9.99252,11.54848,9.23376,-90.48455,-123.50669,-102.70899,-92.1497,-48.8164
137.759503153,8.6142,9.99233,11.54794,9.23378,-90.38114,-123.36398,-102.6257,-92.07035,-48.7884
138.888679409,8.61421,9.99214,11.5474,9.2338,-90.2773,-123.22076,-102.54206,-91.99067,-48.76026
139.937200217,8.61421,9.99194,11.54685,9.23382,-90.17304,-123.07705,-102.45805,-91.91065,-48.73199
141.066376473,8.61422,9.99174,11.5463,9.23384,-90.06834,-122.93285,-102.37369,-91.83029,-48.70359
142.195552728,8.61422,9.99155,11.54574,9.23386,-89.96323,-122.78816,-102.28897,-91.7496,-48.67506
143.244073537,8.61423,9.99135,11.54518,9.23387,-89.85769,-122.64298,-102.20391,-91.66858,-48.6464
144.373249792,8.61423,9.99115,11.54462,9.23389,-89.75173,-122.49733,-102.11849,-91.58722,-48.61761
145.502426047,8.61424,9.99095,11.54405,9.23391,-89.64536,-122.3512,-102.03272,-91.50554,-48.58869
146.550946856,8.61424,9.99074,11.54348,9.23393,-89.53858,-122.20459,-101.9466,-91.42354,-48.55963
147.680123111,8.61425,9.99054,11.5429,9.23395,-89.43139,-122.05753,-101.86014,-91.34121,-48.53046
148.809299367,8.61425,9.99033,11.54232,9.23398,-89.32379,-121.91,-101.77333,-91.25855,-48.50115
149.857820175,8.61426,9.99013,11.54174,9.234,-89.21579,-121.76201,-101.68618,-91.17558,-48.47171
150.98699643,8.61426,9.98992,11.54116,9.23402,-89.10738,-121.61357,-101.5987,-91.09228,-48.44215
152.116172686,8.61426,9.98971,11.54057,9.23404,-88.99858,-121.46468,-101.51087,-91.00867,-48.41246
153.164693494,8.61427,9.98949,11.53997,9.23406,-88.88938,-121.31534,-101.42271,-90.92474,-48.38264
154.29386975,8.61427,9.98928,11.53938,9.23408,-88.77978,-121.16557,-101.33421,-90.8405,-48.3527
155.423046005,8.61428,9.98907,11.53878,9.2341,-88.6698,-121.01535,-101.24538,-90.75595,-48.32264
156.471566814,8.61428,9.98885,11.53817,9.23412,-88.55943,-120.86471,-101.15622,-90.67108,-48.29245
157.600743069,8.61429,9.98864,11.53756,9.23414,-88.44867,-120.71364,-101.06673,-90.58591,-48.26213
158.729919324,8.61429,9.98842,11.53695,9.23416,-88.33753,-120.56215,-100.97692,-90.50044,-48.23169
159.778440133,8.6143,9.9882,11.53634,9.23419,-88.22601,-120.41024,-100.88678,-90.41465,-48.20113
160.907616388,8.6143,9.98798,11.53572,9.23421,-88.11411,-120.25791,-100.79631,-90.32857,-48.17045
162.036792644,8.61431,9.98775,11.53509,9.23423,-88.00184,-120.10517,-100.70553,-90.24219,-48.13964
163.085313452,8.61431,9.98753,11.53447,9.23425,-87.8892,-119.95203,-100.61442,-90.1555,-48.10871
164.214489707,8.61432,9.9873,11.53384,9.23427,-87.77618,-119.79849,-100.523,-90.06852,-48.07766
165.343665963,8.61433,9.98708,11.5332,9.23429,-87.66281,-119.64455,-100.43126,-89.98124,-48.04649
166.392186771,8.61433,9.98685,11.53257,9.23432,-87.54906,-119.49022,-100.33921,-89.89367,-48.0152
167.521363027,8.61434,9.98662,11.53192,9.23434,-87.43496,-119.3355,-100.24685,-89.80581,-47.98379
168.650539282,8.61434,9.98639,11.53128,9.23436,-87.3205,-119.18039,-100.15417,-89.71766,-47.95226
169.699060091,8.61435,9.98616,11.53063,9.23438,-87.20568,-119.02491,-100.06119,-89.62922,-47.92062
170.828236346,8.61435,9.98592,11.52998,9.23441,-87.09051,-118.86905,-99.96791,-89.5405,-47.88885
171.957412601,8.61436,9.98569,11.52932,9.23443,-86.975,-118.71282,-99.87431,-89.45149,-47.85697
173.00593341,8.61436,9.98545,11.52866,9.23445,-86.85913,-118.55621,-99.78042,-89.3622,-47.82497
174.135109665,8.61437,9.98521,11.528,9.23448,-86.74292,-118.39925,-99.68623,-89.27263,-47.79286
175.264285921,8.61437,9.98497,11.52733,9.2345,-86.62637,-118.24193,-99.59173,-89.18278,-47.76062
176.312806729,8.61438,9.98473,11.52666,9.23452,-86.50948,-118.08426,-99.49694,-89.09266,-47.72828
177.441982984,8.61439,9.98449,11.52599,9.23455,-86.39225,-117.92624,-99.40186,-89.00226,-47.69582
178.57115924,8.61439,9.98425,11.52531,9.23457,-86.27469,-117.76787,-99.30648,-88.91159,-47.66324
179.619680048,8.6144,9.984,11.52463,9.23459,-86.1568,-117.60915,-99.21081,-88.82064,-47.63055
180.748856304,8.6144,9.98376,11.52394,9.23462,-86.03859,-117.4501,-99.11486,-88.72943,-47.59775
181.878032559,8.61441,9.98351,11.52325,9.23464,-85.92004,-117.29072,-99.01861,-88.63795,-47.56483
182.926553368,8.61441,9.98326,11.52256,9.23467,-85.80118,-117.13101,-98.92208,-88.54621,-47.5318
184.055729623,8.61442,9.98301,11.52187,9.23469,-85.68199,-116.97098,-98.82527,-88.4542,-47.49867
185.184905878,8.61443,9.98276,11.52117,9.23471,-85.56249,-116.81062,-98.72818,-88.36193,-47.46542
186.233426687,8.61443,9.9825,11.52046,9.23474,-85.44267,-116.64995,-98.6308,-88.2694,-47.43205
187.362602942,8.61444,9.98225,11.51976,9.23476,-85.32255,-116.48896,-98.53315,-88.17661,-47.39858
188.491779198,8.61444,9.98199,11.51904,9.23479,-85.20211,-116.32767,-98.43523,-88.08357,-47.365
189.540300006,8.61445,9.98174,11.51833,9.23481,-85.08137,-116.16607,-98.33703,-87.99027,-47.33131
190.669476262,8.61446,9.98148,11.51761,9.23484,-84.96032,-116.00417,-98.23855,-87.89673,-47.29752
191.798652517,8.61446,9.98122,11.51689,9.23486,-84.83898,-115.84198,-98.13981,-87.80293,-47.26361
192.847173325,8.61447,9.98096,11.51617,9.23489,-84.71734,-115.67949,-98.0408,-87.70888,-47.2296
193.976349581,8.61447,9.98069,11.51544,9.23491,-84.5954,-115.51672,-97.94153,-87.61459,-47.19548
195.105525836,8.61448,9.98043,11.51471,9.23494,-84.47317,-115.35366,-97.84199,-87.52005,-47.16125
196.154046645,8.61449,9.98017,11.51397,9.23496,-84.35065,-115.19033,-97.74219,-87.42527,-47.12692
197.2832229,8.61449,9.9799,11.51323,9.23499,-84.22784,-115.02672,-97.64213,-87.33025,-47.09249
198.412399155,8.6145,9.97963,11.51249,9.23502,-84.10475,-114.86284,-97.5418,-87.23499,-47.05794
199.460919964,8.61451,9.97936,11.51174,9.23504,-83.98138,-114.69869,-97.44123,-87.13949,-47.0233
200.590096219,8.61451,9.97909,11.51099,9.23507,-83.85773,-114.53427,-97.3404,-87.04376,-46.98855
201.719272475,8.61452,9.97882,11.51024,9.23509,-83.73381,-114.3696,-97.23931,-86.9478,-46.9537
202.767793283,8.61452,9.97854,11.50948,9.23512,-83.60961,-114.20467,-97.13798,-86.8516,-46.91874
203.896969539,8.61453,9.97827,11.50872,9.23515,-83.48514,-114.03949,-97.03639,-86.75517,-46.88369
205.026145794,8.61454,9.97799,11.50795,9.23517,-83.3604,-113.87407,-96.93456,-86.65852,-46.84853
206.074666602,8.61454,9.97771,11.50719,9.2352,-83.2354,-113.7084,-96.83249,-86.56164,-46.81327
207.203842858,8.61455,9.97744,11.50641,9.23523,-83.11013,-113.54249,-96.73017,-86.46454,-46.77791
208.333019113,8.61456,9.97716,11.50564,9.23525,-82.98461,-113.37634,-96.62761,-86.36722,-46.74246
209.381539922,8.61456,9.97687,11.50486,9.23528,-82.85883,-113.20997,-96.52482,-86.26967,-46.7069
210.510716177,8.61457,9.97659,11.50408,9.23531,-82.73279,-113.04336,-96.42178,-86.17191,-46.67124
211.639892432,8.61458,9.97631,11.50329,9.23533,-82.60651,-112.87654,-96.31851,-86.07393,-46.63549
212.688413241,8.61458,9.97602,11.5025,9.23536,-82.47997,-112.70949,-96.21501,-85.97574,-46.59964
213.817589496,8.61459,9.97573,11.50171,9.23539,-82.35319,-112.54223,-96.11127,-85.87733,-46.56369
214.946765752,8.6146,9.97544,11.50091,9.23542,-82.22617,-112.37475,-96.0073,-85.77872,-46.52764
215.99528656,8.6146,9.97515,11.50011,9.23544,-82.0989,-112.20707,-95.90311,-85.67989,-46.4915
217.124462816,8.61461,9.97486,11.49931,9.23547,-81.97139,-112.03918,-95.79869,-85.58086,-46.45527
218.253639071,8.61462,9.97457,11.4985,9.2355,-81.84366,-111.87109,-95.69405,-85.48162,-46.41893
219.302159879,8.61463,9.97428,11.49769,9.23553,-81.71568,-111.7028,-95.58919,-85.38218,-46.38251
220.431336135,8.61463,9.97398,11.49688,9.23556,-81.58748,-111.53432,-95.4841,-85.28254,-46.34599
221.56051239,8.61464,9.97368,11.49606,9.23559,-81.45905,-111.36565,-95.3788,-85.1827,-46.30938
222.609033199,8.61465,9.97339,11.49524,9.23561,-81.3304,-111.1968,-95.27328,-85.08266,-46.27267
223.738209454,8.61465,9.97309,11.49442,9.23564,-81.20152,-111.02776,-95.16754,-84.98243,-46.23588
224.867385709,8.61466,9.97279,11.49359,9.23567,-81.07243,-110.85855,-95.0616,-84.882,-46.19899
225.915906518,8.61467,9.97248,11.49276,9.2357,-80.94312,-110.68916,-94.95544,-84.78138,-46.16201
227.045082773,8.61467,9.97218,11.49192,9.23573,-80.81359,-110.5196,-94.84908,-84.68057,-46.12494
228.174259029,8.61468,9.97187,11.49108,9.23576,-80.68385,-110.34987,-94.7425,-84.57957,-46.08778
229.222779837,8.61469,9.97157,11.49024,9.23579,-80.55391,-110.17998,-94.63573,-84.47839,-46.05053
230.351956093,8.6147,9.97126,11.4894,9.23582,-80.42375,-110.00993,-94.52875,-84.37702,-46.0132
231.481132348,8.6147,9.97095,11.48855,9.23585,-80.2934,-109.83973,-94.42156,-84.27547,-45.97577
232.529653156,8.61471,9.97064,11.48769,9.23588,-80.16284,-109.66937,-94.31418,-84.17373,-45.93826
233.658829412,8.61472,9.97033,11.48684,9.23591,-80.03208,-109.49887,-94.2066,-84.07182,-45.90066
234.788005667,8.61473,9.97002,11.48598,9.23593,-79.90113,-109.32822,-94.09883,-83.96973,-45.86297
235.836526476,8.61473,9.9697,11.48512,9.23596,-79.76999,-109.15742,-93.99086,-83.86747,-45.8252
236.965702731,8.61474,9.96939,11.48425,9.23599,-79.63865,-108.98649,-93.8827,-83.76503,-45.78734
238.01422354,8.61475,9.96907,11.48338,9.23602,-79.50713,-108.81542,-93.77436,-83.66242,-45.7494
239.143399795,8.61476,9.96875,11.48251,9.23606,-79.37542,-108.64423,-93.66582,-83.55964,-45.71137
240.27257605,8.61476,9.96843,11.48163,9.23609,-79.24353,-108.4729,-93.5571,-83.4567,-45.67326
241.401752306,8.61477,9.96811,11.48075,9.23612,-79.11146,-108.30145,-93.44819,-83.35358,-45.63507
242.450273114,8.61478,9.96779,11.47987,9.23615,-78.97921,-108.12988,-93.3391,-83.2503,-45.59679
243.57944937,8.61479,9.96747,11.47898,9.23618,-78.84678,-107.9582,-93.22983,-83.14686,-45.55843
244.708625625,8.61479,9.96714,11.47809,9.23621,-78.71418,-107.78639,-93.12038,-83.04326,-45.51999
245.757146434,8.6148,9.96681,11.4772,9.23624,-78.58141,-107.61448,-93.01075,-82.9395,-45.48147
246.886322689,8.61481,9.96649,11.4763,9.23627,-78.44848,-107.44247,-92.90095,-82.83558,-45.44287
248.015498944,8.61482,9.96616,11.4754,9.2363,-78.31538,-107.27035,-92.79097,-82.73151,-45.40419
249.064019753,8.61483,9.96583,11.4745,9.23633,-78.18212,-107.09813,-92.68082,-82.62728,-45.36543
250.193196008,8.61483,9.9655,11.47359,9.23636,-78.04869,-106.92581,-92.57051,-82.5229,-45.32659
251.241716817,8.61484,9.96516,11.47268,9.2364,-77.91512,-106.7534,-92.46003,-82.41838,-45.28767
252.370893072,8.61485,9.96483,11.47176,9.23643,-77.78138,-106.5809,-92.34938,-82.3137,-45.24868
253.500069327,8.61486,9.96449,11.47085,9.23646,-77.64749,-106.40831,-92.23856,-82.20888,-45.2096
254.629245583,8.61487,9.96416,11.46993,9.23649,-77.51346,-106.23564,-92.12759,-82.10391,-45.17045
255.677766391,8.61487,9.96382,11.469,9.23652,-77.37927,-106.06289,-92.01645,-81.9988,-45.13123
256.806942647,8.61488,9.96348,11.46807,9.23656,-77.24494,-105.89007,-91.90516,-81.89355,-45.09193
257.936118902,8.61489,9.96314,11.46714,9.23659,-77.11047,-105.71717,-91.79371,-81.78816,-45.05255
258.984639711,8.6149,9.96279,11.46621,9.23662,-76.97586,-105.54419,-91.6821,-81.68263,-45.0131
260.113815966,8.61491,9.96245,11.46527,9.23665,-76.84111,-105.37116,-91.57034,-81.57697,-44.97358
261.162336774,8.61492,9.96211,11.46433,9.23669,-76.70623,-105.19805,-91.45843,-81.47117,-44.93398
262.29151303,8.61492,9.96176,11.46338,9.23672,-76.57121,-105.02489,-91.34637,-81.36524,-44.89431
263.420689285,8.61493,9.96141,11.46244,9.23675,-76.43606,-104.85167,-91.23416,-81.25918,-44.85457
264.469210094,8.61494,9.96106,11.46149,9.23678,-76.30079,-104.6784,-91.1218,-81.15299,-44.81475
265.598386349,8.61495,9.96071,11.46053,9.23682,-76.16539,-104.50507,-91.00931,-81.04668,-44.77487
266.727562604,8.61496,9.96036,11.45957,9.23685,-76.02987,-104.33169,-90.89667,-80.94024,-44.73491
267.776083413,8.61497,9.96001,11.45861,9.23688,-75.89422,-104.15827,-90.78388,-80.83367,-44.69489
268.905259668,8.61497,9.95965,11.45765,9.23692,-75.75846,-103.98481,-90.67096,-80.72699,-44.65479
270.034435924,8.61498,9.9593,11.45668,9.23695,-75.62258,-103.81131,-90.55791,-80.62018,-44.61463
271.082956732,8.61499,9.95894,11.45571,9.23698,-75.48659,-103.63778,-90.44471,-80.51326,-44.5744
272.212132988,8.615,9.95858,11.45473,9.23702,-75.35049,-103.46421,-90.33139,-80.40622,-44.5341
273.341309243,8.61501,9.95823,11.45376,9.23705,-75.21428,-103.29061,-90.21793,-80.29906,-44.49373
274.389830051,8.61502,9.95786,11.45278,9.23709,-75.07796,-103.11698,-90.10434,-80.19179,-44.45329
275.519006307,8.61503,9.9575,11.45179,9.23712,-74.94154,-102.94333,-89.99063,-80.08442,-44.41279
276.648182562,8.61504,9.95714,11.4508,9.23715,-74.80503,-102.76966,-89.87678,-79.97692,-44.37223
277.777358818,8.61504,9.95677,11.44981,9.23719,-74.6684,-102.59597,-89.76282,-79.86933,-44.3316
278.825879626,8.61505,9.95641,11.44882,9.23722,-74.53169,-102.42226,-89.64873,-79.76163,-44.2909
279.955055881,8.61506,9.95604,11.44782,9.23726,-74.39487,-102.24855,-89.53451,-79.65382,-44.25014
281.084232137,8.61507,9.95567,11.44682,9.23729,-74.25797,-102.07483,-89.42018,-79.54591,-44.20932
282.132752945,8.61508,9.9553,11.44582,9.23733,-74.12098,-101.90109,-89.30573,-79.4379,-44.16843
283.261929201,8.61509,9.95493,11.44481,9.23736,-73.98389,-101.72736,-89.19117,-79.32979,-44.12748
284.391105456,8.6151,9.95456,11.4438,9.2374,-73.84673,-101.55362,-89.07649,-79.22157,-44.08647
285.439626265,8.61511,9.95419,11.44278,9.23743,-73.70948,-101.37989,-88.9617,-79.11327,-44.0454
286.56880252,8.61512,9.95381,11.44177,9.23747,-73.57215,-101.20615,-88.84679,-79.00487,-44.00426
287.697978775,8.61513,9.95343,11.44075,9.2375,-73.43474,-101.03243,-88.73178,-78.89638,-43.96307
288.746499584,8.61513,9.95306,11.43972,9.23754,-73.29726,-100.85872,-88.61666,-78.78779,-43.92182
289.875675839,8.61514,9.95268,11.4387,9.23758,-73.1597,-100.68502,-88.50144,-78.67912,-43.88051
290.924196648,8.61515,9.9523,11.43766,9.23761,-73.02207,-100.51134,-88.38611,-78.57036,-43.83913
292.053372903,8.61516,9.95192,11.43663,9.23765,-72.88437,-100.33768,-88.27068,-78.46152,-43.79771
293.182549158,8.61517,9.95153,11.43559,9.23768,-72.74661,-100.16403,-88.15514,-78.35258,-43.75622
294.231069967,8.61518,9.95115,11.43455,9.23772,-72.60878,-99.99042,-88.03951,-78.24357,-43.71467
295.360246222,8.61519,9.95076,11.43351,9.23776,-72.47088,-99.81682,-87.92378,-78.13448,-43.67307
296.489422478,8.6152,9.95038,11.43247,9.23779,-72.33293,-99.64325,-87.80796,-78.0253,-43.63142
297.537943286,8.61521,9.94999,11.43142,9.23783,-72.19491,-99.46972,-87.69204,-77.91605,-43.58971
298.667119542,8.61522,9.9496,11.43036,9.23787,-72.05685,-99.29623,-87.57602,-77.80672,-43.54794
299.796295797,8.61523,9.94921,11.42931,9.2379,-71.91872,-99.12277,-87.45992,-77.69732,-43.50612
300.844816606,8.61524,9.94882,11.42825,9.23794,-71.78055,-98.94934,-87.34373,-77.58784,-43.46424
301.973992861,8.61525,9.94842,11.42719,9.23798,-71.64232,-98.77597,-87.22745,-77.47829,-43.42231
303.103169116,8.61526,9.94803,11.42612,9.23801,-71.50406,-98.60263,-87.11109,-77.36867,-43.38033
304.151689925,8.61527,9.94763,11.42505,9.23805,-71.36574,-98.42935,-86.99464,-77.25898,-43.3383
305.28086618,8.61528,9.94724,11.42398,9.23809,-71.22737,-98.25611,-86.87811,-77.14923,-43.29621
306.410042435,8.61529,9.94684,11.4229,9.23813,-71.08898,-98.08293,-86.7615,-77.03941,-43.25407
307.458563244,8.6153,9.94644,11.42183,9.23816,-70.95054,-97.90979,-86.64481,-76.92953,-43.21188
308.587739499,8.61531,9.94604,11.42075,9.2382,-70.81206,-97.73672,-86.52804,-76.81958,-43.16965
309.716915755,8.61532,9.94563,11.41966,9.23824,-70.67355,-97.56371,-86.41119,-76.70958,-43.12736
310.765436563,8.61533,9.94523,11.41857,9.23828,-70.535,-97.39075,-86.29427,-76.59952,-43.08502
311.894612819,8.61533,9.94483,11.41748,9.23831,-70.39643,-97.21786,-86.17728,-76.48939,-43.04264
313.023789074,8.61534,9.94442,11.41639,9.23835,-70.25783,-97.04504,-86.06021,-76.37922,-43.0002
314.072309883,8.61535,9.94401,11.41529,9.23839,-70.11919,-96.87229,-85.94308,-76.26898,-42.95772
315.201486138,8.61536,9.9436,11.41419,9.23843,-69.98054,-96.69961,-85.82588,-76.1587,-42.91519
316.330662393,8.61537,9.94319,11.41309,9.23847,-69.84186,-96.527,-85.70861,-76.04836,-42.87261
317.379183202,8.61539,9.94278,11.41198,9.23851,-69.70316,-96.35447,-85.59128,-75.93798,-42.82999
318.508359457,8.6154,9.94237,11.41087,9.23855,-69.56445,-96.18201,-85.47388,-75.82755,-42.78732
319.637535713,8.61541,9.94196,11.40976,9.23858,-69.42572,-96.00964,-85.35642,-75.71707,-42.74461
320.686056521,8.61542,9.94154,11.40864,9.23862,-69.28697,-95.83735,-85.2389,-75.60654,-42.70185
321.815232776,8.61543,9.94113,11.40752,9.23866,-69.14821,-95.66515,-85.12132,-75.49597,-42.65905
322.944409032,8.61544,9.94071,11.4064,9.2387,-69.00944,-95.49303,-85.00369,-75.38536,-42.61621
323.99292984,8.61545,9.94029,11.40528,9.23874,-68.87066,-95.321,-84.886,-75.27471,-42.57332
325.122106096,8.61546,9.93987,11.40415,9.23878,-68.73188,-95.14906,-84.76825,-75.16402,-42.53039
326.251282351,8.61547,9.93945,11.40302,9.23882,-68.59309,-94.97723,-84.65045,-75.05329,-42.48742
327.29980316,8.61548,9.93903,11.40188,9.23886,-68.4543,-94.80547,-84.53261,-74.94253,-42.4444
328.428979415,8.61549,9.9386,11.40075,9.2389,-68.31551,-94.63383,-84.41471,-74.83173,-42.40135
329.55815567,8.6155,9.93818,11.3996,9.23894,-68.17672,-94.46228,-84.29676,-74.7209,-42.35825
330.606676479,8.61551,9.93775,11.39846,9.23898,-68.03794,-94.29083,-84.17877,-74.61004,-42.31512
331.735852734,8.61552,9.93732,11.39731,9.23902,-67.89915,-94.11949,-84.06073,-74.49914,-42.27194
332.86502899,8.61553,9.9369,11.39616,9.23906,-67.76038,-93.94825,-83.94265,-74.38822,-42.22873
333.913549798,8.61554,9.93647,11.39501,9.2391,-67.62162,-93.77713,-83.82453,-74.27727,-42.18547
335.042726053,8.61555,9.93603,11.39386,9.23914,-67.48286,-93.60611,-83.70636,-74.16629,-42.14218
336.171902309,8.61556,9.9356,11.3927,9.23918,-67.34412,-93.43521,-83.58816,-74.05529,-42.09885
337.220423117,8.61557,9.93517,11.39154,9.23922,-67.20539,-93.26441,-83.46992,-73.94427,-42.05549
338.349599373,8.61558,9.93473,11.39037,9.23926,-67.06668,-93.09374,-83.35164,-73.83322,-42.01209
339.478775628,8.61559,9.9343,11.3892,9.2393,-66.92799,-92.92319,-83.23333,-73.72216,-41.96865
340.527296437,8.6156,9.93386,11.38803,9.23934,-66.78932,-92.75275,-83.11499,-73.61107,-41.92517
341.656472692,8.61562,9.93342,11.38686,9.23939,-66.65067,-92.58244,-82.99661,-73.49997,-41.88166
342.785648947,8.61563,9.93298,11.38568,9.23943,-66.51204,-92.41225,-82.8782,-73.38885,-41.83812
343.834169756,8.61564,9.93254,11.3845,9.23947,-66.37344,-92.24219,-82.75977,-73.27772,-41.79454
344.963346011,8.61565,9.9321,11.38332,9.23951,-66.23487,-92.07226,-82.6413,-73.16657,-41.75093
346.092522267,8.61566,9.93165,11.38213,9.23955,-66.09632,-91.90246,-82.52282,-73.05542,-41.70729
347.141043075,8.61567,9.93121,11.38094,9.23959,-65.95781,-91.73278,-82.4043,-72.94425,-41.66361
348.27021933,8.61568,9.93076,11.37975,9.23963,-65.81933,-91.56325,-82.28576,-72.83307,-41.6199
349.399395586,8.61569,9.93031,11.37856,9.23968,-65.68088,-91.39384,-82.1672,-72.72188,-41.57616
350.447916394,8.6157,9.92987,11.37736,9.23972,-65.54247,-91.22458,-82.04863,-72.61069,-41.53239
351.57709265,8.61571,9.92942,11.37616,9.23976,-65.4041,-91.05545,-81.93003,-72.4995,-41.48858
352.706268905,8.61573,9.92896,11.37495,9.2398,-65.26577,-90.88647,-81.81141,-72.38829,-41.44475
353.754789714,8.61574,9.92851,11.37375,9.23985,-65.12748,-90.71763,-81.69278,-72.27709,-41.40089
354.883965969,8.61575,9.92806,11.37254,9.23989,-64.98923,-90.54893,-81.57413,-72.16589,-41.35699
356.013142224,8.61576,9.9276,11.37132,9.23993,-64.85103,-90.38038,-81.45547,-72.05468,-41.31307
357.061663033,8.61577,9.92715,11.37011,9.23997,-64.71287,-90.21197,-81.3368,-71.94348,-41.26912
358.190839288,8.61578,9.92669,11.36889,9.24002,-64.57476,-90.04372,-81.21811,-71.83228,-41.22515
359.320015544,8.61579,9.92623,11.36767,9.24006,-64.4367,-89.87561,-81.09942,-71.72109,-41.18114
360.368536352,8.61581,9.92577,11.36644,9.2401,-64.2987,-89.70766,-80.98072,-71.60989,-41.13711
361.497712607,8.61582,9.92531,11.36522,9.24015,-64.16074,-89.53986,-80.86201,-71.49871,-41.09305
362.626888863,8.61583,9.92485,11.36399,9.24019,-64.02284,-89.37222,-80.7433,-71.38754,-41.04897
363.675409671,8.61584,9.92438,11.36275,9.24023,-63.885,-89.20474,-80.62458,-71.27637,-41.00486
364.804585927,8.61585,9.92392,11.36152,9.24028,-63.74721,-89.03742,-80.50586,-71.16522,-40.96072
365.933762182,8.61586,9.92345,11.36028,9.24032,-63.60949,-88.87026,-80.38714,-71.05408,-40.91656
366.982282991,8.61587,9.92299,11.35904,9.24036,-63.47183,-88.70325,-80.26842,-70.94295,-40.87238
368.111459246,8.61589,9.92252,11.35779,9.24041,-63.33422,-88.53642,-80.1497,-70.83183,-40.82817
369.240635501,8.6159,9.92205,11.35655,9.24045,-63.19669,-88.36975,-80.03098,-70.72073,-40.78394
370.28915631,8.61591,9.92158,11.35529,9.2405,-63.05922,-88.20324,-79.91227,-70.60965,-40.73969
371.418332565,8.61592,9.92111,11.35404,9.24054,-62.92181,-88.03691,-79.79356,-70.49858,-40.69541
372.547508821,8.61593,9.92063,11.35279,9.24058,-62.78448,-87.87075,-79.67486,-70.38754,-40.65111
373.596029629,8.61595,9.92016,11.35153,9.24063,-62.64722,-87.70475,-79.55616,-70.27652,-40.60679
374.725205885,8.61596,9.91968,11.35026,9.24067,-62.51002,-87.53893,-79.43748,-70.16551,-40.56245
375.85438214,8.61597,9.91921,11.349,9.24072,-62.37291,-87.37329,-79.3188,-70.05454,-40.51809
376.902902948,8.61598,9.91873,11.34773,9.24076,-62.23586,-87.20782,-79.20013,-69.94358,-40.47371
378.032079204,8.61599,9.91825,11.34646,9.24081,-62.0989,-87.04253,-79.08148,-69.83265,-40.42931
379.161255459,8.61601,9.91777,11.34519,9.24085,-61.96201,-86.87741,-78.96285,-69.72175,-40.38489
380.209776268,8.61602,9.91729,11.34391,9.2409,-61.8252,-86.71248,-78.84422,-69.61087,-40.34046
381.338952523,8.61603,9.9168,11.34263,9.24094,-61.68848,-86.54773,-78.72562,-69.50003,-40.296
382.468128778,8.61604,9.91632,11.34135,9.24099,-61.55183,-86.38316,-78.60703,-69.38921,-40.25152
383.516649587,8.61605,9.91583,11.34007,9.24103,-61.41527,-86.21878,-78.48846,-69.27843,-40.20703
384.645825842,8.61607,9.91535,11.33878,9.24108,-61.2788,-86.05457,-78.36991,-69.16768,-40.16253
385.775002098,8.61608,9.91486,11.33749,9.24112,-61.14241,-85.89056,-78.25138,-69.05696,-40.118
386.823522906,8.61609,9.91437,11.3362,9.24117,-61.00611,-85.72674,-78.13287,-68.94628,-40.07346
387.952699162,8.6161,9.91388,11.3349,9.24122,-60.8699,-85.5631,-78.01439,-68.83563,-40.0289
389.081875417,8.61612,9.91339,11.3336,9.24126,-60.73378,-85.39966,-77.89594,-68.72503,-39.98433
390.130396225,8.61613,9.9129,11.3323,9.24131,-60.59776,-85.23641,-77.7775,-68.61446,-39.93974
391.259572481,8.61614,9.9124,11.331,9.24135,-60.46183,-85.07335,-77.6591,-68.50393,-39.89514
392.388748736,8.61615,9.91191,11.32969,9.2414,-60.32599,-84.91049,-77.54073,-68.39344,-39.85053
393.437269545,8.61617,9.91141,11.32838,9.24145,-60.19025,-84.74782,-77.42238,-68.28299,-39.8059
394.5664458,8.61618,9.91091,11.32707,9.24149,-60.05461,-84.58535,-77.30406,-68.17258,-39.76126
395.695622055,8.61619,9.91042,11.32575,9.24154,-59.91907,-84.42308,-77.18578,-68.06222,-39.7166
396.744142864,8.6162,9.90992,11.32444,9.24159,-59.78363,-84.261,-77.06753,-67.9519,-39.67194
397.873319119,8.61622,9.90942,11.32311,9.24163,-59.64829,-84.09913,-76.94932,-67.84163,-39.62726
399.002495375,8.61623,9.90891,11.32179,9.24168,-59.51306,-83.93746,-76.83114,-67.73141,-39.58257
400.051016183,8.61624,9.90841,11.32047,9.24173,-59.37793,-83.77599,-76.71299,-67.62124,-39.53787
401.180192439,8.61625,9.90791,11.31914,9.24178,-59.2429,-83.61473,-76.59488,-67.51111,-39.49316
402.309368694,8.61627,9.9074,11.31781,9.24182,-59.10799,-83.45367,-76.47682,-67.40103,-39.44844
403.357889502,8.61628,9.90689,11.31647,9.24187,-58.97318,-83.29282,-76.35879,-67.29101,-39.40371
404.487065758,8.61629,9.90639,11.31513,9.24192,-58.83848,-83.13217,-76.2408,-67.18104,-39.35897
405.616242013,8.6163,9.90588,11.31379,9.24197,-58.70389,-82.97173,-76.12286,-67.07113,-39.31422
406.664762822,8.61632,9.90537,11.31245,9.24201,-58.56942,-82.81151,-76.00495,-66.96126,-39.26947
407.793939077,8.61633,9.90485,11.31111,9.24206,-58.43506,-82.65149,-75.8871,-66.85146,-39.2247
408.923115332,8.61634,9.90434,11.30976,9.24211,-58.30081,-82.49168,-75.76928,-66.74171,-39.17993
409.971636141,8.61636,9.90383,11.30841,9.24216,-58.16669,-82.33209,-75.65152,-66.63202,-39.13515
411.100812396,8.61637,9.90331,11.30706,9.24221,-58.03267,-82.17271,-75.5338,-66.52239,-39.09036
412.149333205,8.61638,9.9028,11.3057,9.24225,-57.89878,-82.01355,-75.41613,-66.41281,-39.04557
413.27850946,8.6164,9.90228,11.30434,9.2423,-57.76501,-81.8546,-75.29851,-66.3033,-39.00077
414.407685716,8.61641,9.90176,11.30298,9.24235,-57.63136,-81.69587,-75.18094,-66.19385,-38.95597
415.456206524,8.61642,9.90124,11.30162,9.2424,-57.49782,-81.53735,-75.06342,-66.08446,-38.91116
416.585382779,8.61644,9.90072,11.30025,9.24245,-57.36442,-81.37906,-74.94595,-65.97514,-38.86634
417.714559035,8.61645,9.9002,11.29888,9.2425,-57.23113,-81.22098,-74.82854,-65.86588,-38.82152
418.763079843,8.61646,9.89968,11.29751,9.24255,-57.09798,-81.06312,-74.71119,-65.75669,-38.7767
419.892256099,8.61648,9.89915,11.29614,9.2426,-56.96495,-80.90549,-74.59388,-65.64756,-38.73188
421.021432354,8.61649,9.89863,11.29476,9.24265,-56.83205,-80.74807,-74.47664,-65.53851,-38.68705
422.069953163,8.6165,9.8981,11.29338,9.24269,-56.69928,-80.59089,-74.35945,-65.42952,-38.64221
423.199129418,8.61652,9.89757,11.292,9.24274,-56.56663,-80.43392,-74.24232,-65.3206,-38.59738
424.328305673,8.61653,9.89704,11.29061,9.24279,-56.43412,-80.27718,-74.12525,-65.21175,-38.55254
425.457481929,8.61654,9.89651,11.28923,9.24284,-56.30174,-80.12066,-74.00825,-65.10297,-38.5077
426.506002737,8.61656,9.89598,11.28784,9.24289,-56.1695,-79.96438,-73.8913,-64.99427,-38.46287
427.635178993,8.61657,9.89545,11.28644,9.24294,-56.03739,-79.80831,-73.77442,-64.88564,-38.41802
428.764355248,8.61658,9.89492,11.28505,9.24299,-55.90542,-79.65248,-73.6576,-64.77708,-38.37318
429.812876057,8.6166,9.89438,11.28365,9.24304,-55.77358,-79.49688,-73.54084,-64.6686,-38.32834
430.942052312,8.61661,9.89384,11.28225,9.24309,-55.64188,-79.3415,-73.42415,-64.56019,-38.2835
432.071228567,8.61662,9.89331,11.28085,9.24314,-55.51032,-79.18636,-73.30753,-64.45187,-38.23866
433.119749376,8.61664,9.89277,11.27944,9.24319,-55.3789,-79.03145,-73.19098,-64.34362,-38.19382
434.248925631,8.61665,9.89223,11.27804,9.24324,-55.24762,-78.87677,-73.07449,-64.23544,-38.14899
435.378101886,8.61667,9.89169,11.27663,9.24329,-55.11648,-78.72232,-72.95807,-64.12735,-38.10415
436.426622695,8.61668,9.89115,11.27521,9.24335,-54.98549,-78.56811,-72.84173,-64.01934,-38.05932
437.55579895,8.61669,9.89061,11.2738,9.2434,-54.85464,-78.41413,-72.72545,-63.91141,-38.01449
438.684975206,8.61671,9.89006,11.27238,9.24345,-54.72393,-78.26038,-72.60925,-63.80357,-37.96966
439.733496014,8.61672,9.88952,11.27096,9.2435,-54.59337,-78.10688,-72.49312,-63.69581,-37.92483
440.86267227,8.61674,9.88897,11.26954,9.24355,-54.46296,-77.95361,-72.37707,-63.58813,-37.88001
441.991848525,8.61675,9.88842,11.26811,9.2436,-54.3327,-77.80057,-72.26108,-63.48053,-37.83519
443.040369334,8.61676,9.88788,11.26668,9.24365,-54.20258,-77.64778,-72.14518,-63.37302,-37.79038
444.169545589,8.61678,9.88733,11.26525,9.2437,-54.07261,-77.49522,-72.02935,-63.26561,-37.74557
445.218066397,8.61679,9.88678,11.26382,9.24376,-53.9428,-77.3429,-71.9136,-63.15827,-37.70077
446.347242653,8.61681,9.88622,11.26238,9.24381,-53.81314,-77.19082,-71.79793,-63.05103,-37.65597
447.476418908,8.61682,9.88567,11.26095,9.24386,-53.68363,-77.03899,-71.68233,-62.94387,-37.61118
448.524939717,8.61683,9.88512,11.25951,9.24391,-53.55427,-76.88739,-71.56683,-62.83681,-37.56639
449.654115972,8.61685,9.88456,11.25806,9.24396,-53.42507,-76.73604,-71.45139,-62.72983,-37.52162
450.783292227,8.61686,9.88401,11.25662,9.24402,-53.29602,-76.58492,-71.33604,-62.62295,-37.47684
451.831813036,8.61688,9.88345,11.25517,9.24407,-53.16714,-76.43406,-71.22078,-62.51616,-37.43208
452.960989291,8.61689,9.88289,11.25372,9.24412,-53.0384,-76.28343,-71.1056,-62.40946,-37.38732
454.090165547,8.61691,9.88233,11.25227,9.24417,-52.90983,-76.13305,-70.9905,-62.30286,-37.34257
455.138686355,8.61692,9.88177,11.25081,9.24422,-52.78141,-75.98291,-70.87548,-62.19635,-37.29783
456.267862611,8.61694,9.88121,11.24935,9.24428,-52.65316,-75.83302,-70.76056,-62.08994,-37.2531
457.397038866,8.61695,9.88065,11.24789,9.24433,-52.52506,-75.68338,-70.64571,-61.98362,-37.20837
458.445559674,8.61696,9.88008,11.24643,9.24438,-52.39713,-75.53398,-70.53096,-61.8774,-37.16366
459.57473593,8.61698,9.87952,11.24497,9.24444,-52.26936,-75.38483,-70.4163,-61.77128,-37.11895
460.703912185,8.61699,9.87895,11.2435,9.24449,-52.14175,-75.23592,-70.30173,-61.66526,-37.07426
461.833088441,8.61701,9.87838,11.24203,9.24454,-52.01431,-75.08727,-70.18724,-61.55933,-37.02958
462.881609249,8.61702,9.87781,11.24056,9.2446,-51.88703,-74.93885,-70.07285,-61.45351,-36.9849
464.010785504,8.61704,9.87724,11.23908,9.24465,-51.75991,-74.7907,-69.95855,-61.34779,-36.94024
465.059306313,8.61705,9.87667,11.23761,9.2447,-51.63296,-74.64279,-69.84434,-61.24217,-36.89559
466.188482568,8.61707,9.8761,11.23613,9.24476,-51.50619,-74.56893,-69.73023,-61.13665,-36.85095
467.317658824,8.61708,9.87553,11.23464,9.24481,-51.37957,-74.49513,-69.61621,-61.08394,-36.80632
468.366179632,8.6171,9.87496,11.23316,9.24486,-51.25313,-74.34772,-69.50228,-61.03124,-36.7617
469.495355888,8.61711,9.87438,11.23167,9.24492,-51.12686,-74.20056,-69.38845,-60.92593,-36.7171
470.624532143,8.61713,9.8738,11.23019,9.24497,-51.00076,-74.05366,-69.27472,-60.82072,-36.67251
471.673052952,8.61714,9.87323,11.22869,9.24503,-50.87483,-73.907,-69.16108,-60.71562,-36.62793
472.802229207,8.61716,9.87265,11.2272,9.24508,-50.74907,-73.7606,-69.04754,-60.61063,-36.58337
473.931405462,8.61717,9.87207,11.2257,9.24513,-50.62348,-73.61445,-68.9341,-60.50574,-36.53882
474.979926271,8.61719,9.87149,11.22421,9.24519,-50.49807,-73.54145,-68.87741,-60.40096,-36.49429
476.109102526,8.6172,9.87091,11.22271,9.24524,-50.37283,-73.46855,-68.82076,-60.3486,-36.44977
477.238278781,8.61722,9.87032,11.2212,9.2453,-50.24777,-73.32291,-68.70752,-60.29628,-36.40526
478.28679959,8.61723,9.86974,11.2197,9.24535,-50.12288,-73.17752,-68.59438,-60.19172,-36.36077
479.415975845,8.61725,9.86916,11.21819,9.24541,-49.99816,-73.03236,-68.48132,-60.08727,-36.31629
480.545152101,8.61726,9.86857,11.21668,9.24546,-49.87363,-72.8875,-68.36841,-59.9829,-36.27183
481.593672909,8.61728,9.86798,11.21517,9.24552,-49.74925,-72.74288,-68.25558,-59.87869,-36.22739
482.722849165,8.61729,9.8674,11.21366,9.24557,-49.62509,-72.5985,-68.14284,-59.77457,-36.18297
483.85202542,8.61731,9.86681,11.21214,9.24563,-49.50109,-72.52639,-68.0865,-59.67055,-36.13856
484.900546229,8.61732,9.86622,11.21062,9.24568,-49.37726,-72.45439,-68.03022,-59.61857,-36.11635
486.029722484,8.61734,9.86562,11.2091,9.24574,-49.3154,-72.31053,-67.9177,-59.56666,-36.09416
487.158898739,8.61736,9.86503,11.20758,9.24579,-49.25362,-72.16693,-67.80529,-59.46288,-36.04979
488.207419548,8.61737,9.86444,11.20605,9.24585,-49.13017,-72.02354,-67.69295,-59.3592,-36.00543
489.336595803,8.61739,9.86384,11.20452,9.24591,-49.00688,-71.88049,-67.58078,-59.25562,-35.96108
490.465772058,8.6174,9.86325,11.20299,9.24596,-48.88375,-71.73766,-67.46869,-59.15221,-35.91677
491.514292867,8.61742,9.86265,11.20146,9.24602,-48.76087,-71.59509,-67.3567,-59.04888,-35.87247
492.643469122,8.61743,9.86205,11.19992,9.24607,-48.63814,-71.52386,-67.30072,-58.94568,-35.82818
493.772645378,8.61745,9.86146,11.19839,9.24613,-48.5156,-71.45277,-67.24483,-58.89408,-35.80603
494.821166186,8.61746,9.86086,11.19685,9.24619,-48.45435,-71.31072,-67.13307,-58.84258,-35.78392
495.950342442,8.61748,9.86025,11.19531,9.24624,-48.39323,-71.16892,-67.02141,-58.73961,-35.73967
497.079518697,8.6175,9.85965,11.19376,9.2463,-48.27106,-71.02732,-66.90982,-58.63676,-35.69545
498.128039506,8.61751,9.85905,11.19222,9.24636,-48.14907,-70.8861,-66.79843,-58.53398,-35.65122
499.257215761,8.61753,9.85845,11.19067,9.24641,-48.02721,-70.74507,-66.68711,-58.4314,-35.60705
500.386392016,8.61754,9.85784,11.18912,9.24647,-47.90564,-70.60432,-66.57591,-58.32891,-35.56289
501.434912825,8.61756,9.85723,11.18757,9.24653,-47.78421,-70.53397,-66.5203,-58.22653,-35.51875
502.56408908,8.61758,9.85663,11.18601,9.24658,-47.66297,-70.46381,-66.46481,-58.17535,-35.49666
503.693265336,8.61759,9.85602,11.18446,9.24664,-47.60237,-70.32357,-66.35383,-58.12428,-35.47462
