Repository: asmcleod/NearFieldOptics

File: Materials/Tabulated/Stewart2012_V2O3_Ellipsometry_eps2.csv (part 1 of 3)
#First row: Temperature [K]; First column: Frequency [cm-1]

0,120,140,150,160,180,200,230,260,280
50.7322760442,0,15.57531,14.00896,98.36985,1179.32185,1639.812,1609.63294,1511.53665,1313.28706
51.7807968527,0.01596,15.30044,13.78569,97.0596,1166.12517,1622.24264,1592.35656,1495.31733,1299.03811
52.9099731081,0.01631,15.03527,13.56973,95.78385,1153.20856,1605.03117,1575.43687,1479.43294,1285.09108
54.0391493635,0.01665,14.7793,13.36073,94.54125,1140.56316,1588.16662,1558.86294,1463.8732,1271.43644
55.087670172,0.017,14.53207,13.15836,93.33054,1128.18042,1571.63841,1542.62414,1448.62813,1258.065
56.2168464274,0.01735,14.29313,12.96232,92.15048,1116.0521,1555.43655,1526.71026,1433.68815,1244.96807
57.3460226827,0.01769,14.06208,12.77231,90.99994,1104.17039,1539.55145,1511.11161,1419.04417,1232.1372
58.3945434913,0.01804,13.83853,12.58807,89.87784,1092.52773,1523.97364,1495.81894,1404.68749,1219.56429
59.5237197466,0.01839,13.62214,12.40934,88.78312,1081.11683,1508.69432,1480.8231,1390.60952,1207.24164
60.652896002,0.01874,13.41255,12.23588,87.71479,1069.93079,1493.70477,1466.11555,1376.80226,1195.16189
61.7014168105,0.01908,13.20947,12.06748,86.67191,1058.96302,1478.99695,1451.68789,1363.25779,1183.31779
62.8305930659,0.01943,13.01259,11.9039,85.65359,1048.20699,1464.56268,1437.53233,1349.96882,1171.70254
63.9597693212,0.01978,12.82164,11.74496,84.65897,1037.65663,1450.39437,1423.64096,1336.92793,1160.30948
65.0082901298,0.02012,12.63635,11.59046,83.68723,1027.30594,1436.4847,1410.00644,1324.12821,1149.13241
66.1374663851,0.02047,12.45648,11.44023,82.73759,1017.14937,1422.82651,1396.6217,1311.56303,1138.16507
67.2666426405,0.02082,12.28179,11.29408,81.8093,1007.18129,1409.41304,1383.47981,1299.22588,1127.4016
68.315163449,0.02116,12.11207,11.15186,80.90166,997.39645,1396.23767,1370.57423,1287.11062,1116.8364
69.4443397044,0.02151,11.94711,11.01342,80.01398,987.78984,1383.29396,1357.89856,1275.21124,1106.46396
70.5735159597,0.02186,11.78672,10.87862,79.14562,978.3565,1370.57594,1345.44659,1263.52191,1096.27909
71.6220367683,0.0222,11.6307,10.7473,78.29594,969.09179,1358.07751,1333.21252,1252.03718,1086.2767
72.7512130236,0.02255,11.47889,10.61935,77.46435,959.99112,1345.79302,1321.19046,1240.75154,1076.45185
73.880389279,0.0229,11.33112,10.49464,76.65029,951.05008,1333.71691,1309.37495,1229.65983,1066.79995
74.9289100875,0.02325,11.18723,10.37304,75.8532,942.26454,1321.84397,1297.76062,1218.75703,1057.31632
76.0580863429,0.02359,11.04707,10.25445,75.07256,933.6303,1310.16907,1286.34241,1208.03839,1047.9966
77.1872625983,0.02394,10.91049,10.13876,74.30786,925.14347,1298.68711,1275.11539,1197.49928,1038.83654
78.2357834068,0.02429,10.77738,10.02587,73.55863,916.80021,1287.3933,1264.0746,1187.13503,1029.83213
79.3649596622,0.02463,10.64759,9.91568,72.82439,908.59694,1276.28308,1253.21543,1176.94132,1020.97944
80.4941359175,0.02498,10.52101,9.80809,72.10471,900.53013,1265.35186,1242.53344,1166.91399,1012.27453
81.5426567261,0.02533,10.39751,9.70302,71.39915,892.59625,1254.5953,1232.02422,1157.04889,1003.71373
82.6718329814,0.02567,10.277,9.60038,70.70731,884.792,1244.00927,1221.68357,1147.34207,995.29354
83.8010092368,0.02602,10.15936,9.5001,70.02878,877.11424,1233.58963,1211.50748,1137.78977,987.01043
84.8495300453,0.02637,10.04449,9.40209,69.36319,869.55982,1223.33247,1201.49196,1128.38825,978.86107
85.9787063007,0.02672,9.9323,9.30627,68.71018,862.12573,1213.23398,1191.63322,1119.13395,970.84228
87.107882556,0.02706,9.8227,9.21259,68.06937,854.80914,1203.29034,1181.92758,1110.02341,962.95089
88.1564033646,0.02741,9.7156,9.12097,67.44045,847.60719,1193.49809,1172.37136,1101.05317,955.18388
89.2855796199,0.02776,9.61091,9.03134,66.82308,840.51719,1183.85374,1162.96118,1092.22007,947.53833
90.3341004285,0.0281,9.50856,8.94364,66.21695,833.5365,1174.35392,1153.69369,1083.52096,940.01131
91.4632766838,0.02845,9.40847,8.85782,65.62176,826.66251,1164.99525,1144.56562,1074.95276,932.60016
92.5924529392,0.0288,9.31057,8.77382,65.0372,819.89281,1155.7748,1135.57371,1066.51243,925.3022
93.7216291945,0.02914,9.21479,8.69157,64.46301,813.22502,1146.6892,1126.71512,1058.19728,918.11483
94.7701500031,0.02949,9.12105,8.61104,63.89889,806.6568,1137.73573,1117.9866,1050.00426,911.03546
95.8993262584,0.02984,9.02931,8.53216,63.3446,800.18583,1128.91122,1109.3855,1041.93091,904.06184
96.947847067,0.03019,8.93948,8.45489,62.79988,793.81009,1120.2132,1100.90878,1033.97435,897.19138
98.0770233223,0.03053,8.85153,8.37918,62.26448,787.52726,1111.6386,1092.55403,1026.13231,890.42199
99.2061995777,0.03088,8.76538,8.30498,61.73817,781.33545,1103.18503,1084.31829,1018.40204,883.75124
100.254720386,0.03123,8.68099,8.23226,61.22072,775.2325,1094.84979,1076.19925,1010.78135,877.17721
101.383896642,0.03157,8.59831,8.16098,60.7119,769.21669,1086.63035,1068.19428,1003.26777,870.69756
102.513072897,0.03192,8.51728,8.09108,60.2115,763.28592,1078.52445,1060.30097,995.85905,864.31046
103.642249152,0.03227,8.43785,8.02253,59.71932,757.43853,1070.52946,1052.5171,988.55309,858.01381
104.690769961,0.03261,8.35998,7.95531,59.23514,751.67265,1062.64334,1044.84015,981.34754,851.80569
105.819946216,0.03296,8.28362,7.88936,58.7588,745.98657,1054.86367,1037.26812,974.24051,845.68435
106.868467025,0.03331,8.20874,7.82465,58.29008,740.3787,1047.18829,1029.7987,967.22984,839.64778
107.99764328,0.03366,8.13528,7.76116,57.82881,734.84725,1039.61524,1022.42978,960.31354,833.69439
109.126819535,0.034,8.06322,7.69884,57.37482,729.39079,1032.14234,1015.15948,953.48985,827.82235
110.255995791,0.03435,7.99251,7.63768,56.92793,724.00768,1024.76764,1007.98568,946.75678,822.02998
111.304516599,0.0347,7.92311,7.57763,56.48799,718.69642,1017.48908,1000.9065,940.11256,816.31578
112.433692855,0.03504,7.855,7.51867,56.05482,713.45565,1010.30501,993.91993,933.55531,810.67807
113.56286911,0.03539,7.78812,7.46078,55.62827,708.28389,1003.21327,987.0244,927.08356,805.11536
114.611389919,0.03574,7.72246,7.40391,55.2082,703.17977,996.21233,980.2178,920.69532,799.62606
115.740566174,0.03609,7.65799,7.34806,54.79446,698.14189,989.30024,973.49868,914.38921,794.2089
116.789086983,0.03643,7.59466,7.29319,54.3869,693.16911,982.47536,966.86511,908.16346,788.86223
117.918263238,0.03678,7.53245,7.23928,53.98539,688.25993,975.73618,960.31555,902.01659,783.58487
119.047439493,0.03713,7.47133,7.1863,53.58979,683.41332,969.08084,953.8485,895.94721,778.37532
120.095960302,0.03747,7.41127,7.13423,53.19998,678.62791,962.50782,947.46219,889.95364,773.23231
121.225136557,0.03782,7.35225,7.08306,52.81582,673.90258,956.01571,941.15513,884.03451,768.15469
122.354312812,0.03817,7.29425,7.03275,52.43721,669.2363,949.60288,934.92598,878.18852,763.14104
123.402833621,0.03851,7.23722,6.98329,52.06401,664.62777,943.26803,928.77313,872.41421,758.19017
124.532009876,0.03886,7.18116,6.93466,51.69612,660.07596,937.00951,922.69535,866.71038,753.30102
125.661186132,0.03921,7.12604,6.88684,51.33342,655.57989,930.82604,916.69104,861.07555,748.47231
126.70970694,0.03956,7.07183,6.8398,50.9758,651.13844,924.71629,910.75895,855.50854,743.70306
127.838883196,0.0399,7.01851,6.79354,50.62316,646.75071,918.67887,904.89781,850.00816,738.992
128.968059451,0.04025,6.96607,6.74803,50.27539,642.41557,912.71246,899.10625,844.57313,734.33814
130.01658026,0.0406,6.91448,6.70326,49.93239,638.13213,906.81587,893.38303,839.20226,729.74046
131.145756515,0.04094,6.86372,6.65921,49.59407,633.89948,900.9879,887.72697,833.89448,725.1979
132.27493277,0.04129,6.81377,6.61586,49.26033,629.71666,895.22725,882.13692,828.64869,720.70943
133.323453579,0.04164,6.76461,6.5732,48.93108,625.58276,889.53283,876.61163,823.46371,716.27415
134.452629834,0.04199,6.71623,6.53121,48.60623,621.49697,883.90346,871.15003,818.33855,711.89113
135.58180609,0.04233,6.66861,6.48989,48.28569,617.45845,878.33802,865.75098,813.27212,707.55938
136.630326898,0.04268,6.62173,6.4492,47.96938,613.46631,872.83546,860.41342,808.26345,703.27805
137.759503153,0.04303,6.57557,6.40914,47.65721,609.5198,867.39455,855.13631,803.31154,699.04623
138.888679409,0.04337,6.53012,6.3697,47.3491,605.6181,862.01438,849.91847,798.4153,694.86308
139.937200217,0.04372,6.48536,6.33087,47.04498,601.76045,856.69393,844.75903,793.5739,690.72776
141.066376473,0.04407,6.44128,6.29262,46.74477,597.94612,851.43215,839.65697,788.7864,686.63936
142.195552728,0.04442,6.39786,6.25496,46.44839,594.17427,846.22807,834.61131,784.05186,682.59717
143.244073537,0.04476,6.35509,6.21785,46.15576,590.44426,841.08081,829.6211,779.36939,678.6004
144.373249792,0.04511,6.31295,6.18131,45.86683,586.7554,835.9893,824.6855,774.73821,674.64824
145.502426047,0.04546,6.27143,6.1453,45.58152,583.10696,830.95276,819.80344,770.15733,670.73994
146.550946856,0.0458,6.23052,6.10983,45.29977,579.49827,825.97028,814.97421,765.62605,666.87485
147.680123111,0.04615,6.1902,6.07488,45.0215,575.92874,821.04088,810.19691,761.14354,663.05212
148.809299367,0.0465,6.15047,6.04043,44.74665,572.39761,816.16385,805.47058,756.7089,659.27117
149.857820175,0.04685,6.11131,6.00649,44.47516,568.90436,811.33821,800.79455,752.32151,655.53129
150.98699643,0.04719,6.0727,5.97304,44.20697,565.44835,806.56325,796.16787,747.98046,651.83172
152.116172686,0.04754,6.03464,5.94007,43.94202,562.02892,801.83817,791.58986,743.68512,648.17193
153.164693494,0.04789,5.99712,5.90757,43.68025,558.64557,797.16208,787.05972,739.43475,644.55115
154.29386975,0.04823,5.96013,5.87553,43.42161,555.29763,792.53435,782.57663,735.22855,640.96886
155.423046005,0.04858,5.92364,5.84394,43.16603,551.98461,787.95414,778.13994,731.06595,637.42442
156.471566814,0.04893,5.88767,5.8128,42.91347,548.70595,783.42076,773.74887,726.94618,633.91716
157.600743069,0.04928,5.85218,5.78209,42.66387,545.46106,778.93345,769.40274,722.86862,630.44659
158.729919324,0.04962,5.81718,5.75181,42.41719,542.24948,774.49154,765.1008,718.83258,627.01207
159.778440133,0.04997,5.78266,5.72195,42.17336,539.07065,770.09434,760.84244,714.83746,623.61306
160.907616388,0.05032,5.7486,5.69251,41.93234,535.92409,765.74114,756.62696,710.88262,620.24898
162.036792644,0.05066,5.715,5.66346,41.69409,532.80928,761.43135,752.45369,706.96741,616.91933
163.085313452,0.05101,5.68185,5.63481,41.45855,529.72575,757.16418,748.32205,703.0913,613.62356
164.214489707,0.05136,5.64914,5.60655,41.22568,526.67303,752.93917,744.23129,699.2536,610.36114
165.343665963,0.05171,5.61686,5.57867,40.99543,523.65063,748.75561,740.18095,695.45386,607.13159
166.392186771,0.05205,5.585,5.55117,40.76777,520.65814,744.61283,736.17034,691.69144,603.93434
167.521363027,0.0524,5.55356,5.52403,40.54263,517.69503,740.51036,732.19884,687.96574,600.76901
168.650539282,0.05275,5.52253,5.49726,40.32,514.76097,736.44753,728.26596,684.27633,597.63506
169.699060091,0.05309,5.49189,5.47084,40.09982,511.85547,732.42376,724.37109,680.62261,594.53199
170.828236346,0.05344,5.46165,5.44477,39.88206,508.97808,728.43854,720.51364,677.00404,591.45942
171.957412601,0.05379,5.4318,5.41904,39.66667,506.12847,724.49129,716.69313,673.42018,588.41684
173.00593341,0.05414,5.40232,5.39364,39.45361,503.30618,720.58146,712.909,669.87048,585.40381
174.135109665,0.05448,5.37322,5.36858,39.24285,500.51081,716.7085,709.16072,666.35445,582.41994
175.264285921,0.05483,5.34448,5.34384,39.03436,497.74201,712.87193,705.44775,662.87159,579.46477
176.312806729,0.05518,5.3161,5.31942,38.82809,494.99938,709.07126,701.76963,659.42146,576.53789
177.441982984,0.05552,5.28808,5.29532,38.62401,492.28254,705.30594,698.12589,656.00363,573.63888
178.57115924,0.05587,5.2604,5.27152,38.42209,489.59112,701.57548,694.516,652.61758,570.76737
179.619680048,0.05622,5.23306,5.24802,38.22228,486.92478,697.87939,690.93948,649.26289,567.92297
180.748856304,0.05657,5.20605,5.22482,38.02457,484.28318,694.21719,687.39586,645.9391,565.10528
181.878032559,0.05691,5.17937,5.20192,37.82891,481.66595,690.58849,683.88468,642.64578,562.3139
182.926553368,0.05726,5.15302,5.1793,37.63528,479.07275,686.99275,680.40556,639.38257,559.54848
184.055729623,0.05761,5.12698,5.15697,37.44364,476.50325,683.42959,676.95797,636.14899,556.80863
185.184905878,0.05796,5.10126,5.13491,37.25396,473.95711,679.89852,673.54156,632.94469,554.09406
186.233426687,0.0583,5.07584,5.11313,37.06621,471.43406,676.3991,670.15584,629.76922,551.40435
187.362602942,0.05865,5.05072,5.09162,36.88037,468.93373,672.93095,666.8004,626.62219,548.73921
188.491779198,0.059,5.0259,5.07037,36.6964,466.45587,669.49364,663.47487,623.50325,546.09826
189.540300006,0.05934,5.00138,5.04938,36.51428,464.00013,666.08679,660.17882,620.41202,543.48118
190.669476262,0.05969,4.97713,5.02865,36.33398,461.56621,662.7099,656.9119,617.34814,540.88766
191.798652517,0.06004,4.95318,5.00817,36.15547,459.15386,659.36265,653.67362,614.31117,538.31738
192.847173325,0.06039,4.92949,4.98794,35.97872,456.76277,656.04466,650.46368,611.30082,535.77004
193.976349581,0.06073,4.90609,4.96795,35.80372,454.39268,652.75555,647.2817,608.31673,533.24526
195.105525836,0.06108,4.88295,4.9482,35.63043,452.04325,649.49493,644.12732,605.35857,530.7428
196.154046645,0.06143,4.86007,4.92869,35.45883,449.71427,646.26238,641.00017,602.42599,528.26237
197.2832229,0.06178,4.83746,4.90942,35.28889,447.40546,643.05767,637.89982,599.51859,525.80366
198.412399155,0.06212,4.8151,4.89037,35.12059,445.11656,639.88031,634.82608,596.63618,523.36639
199.460919964,0.06247,4.79299,4.87154,34.95391,442.84732,636.73003,631.77846,593.77832,520.95023
200.590096219,0.06282,4.77113,4.85294,34.78883,440.59743,633.60645,628.75671,590.94475,518.555
201.719272475,0.06316,4.74952,4.83456,34.62532,438.36675,630.50924,625.76045,588.13512,516.18034
202.767793283,0.06351,4.72814,4.8164,34.46335,436.15493,627.43813,622.78937,585.34916,513.82602
203.896969539,0.06386,4.707,4.79844,34.30291,433.96179,624.39269,619.84321,582.5866,511.49177
205.026145794,0.06421,4.6861,4.7807,34.14398,431.78707,621.3727,616.92155,579.84706,509.17733
206.074666602,0.06455,4.66542,4.76316,33.98653,429.63054,618.37782,614.02417,577.13033,506.88249
207.203842858,0.0649,4.64497,4.74582,33.83055,427.49203,615.40769,611.15077,574.43612,504.60691
208.333019113,0.06525,4.62474,4.72868,33.67601,425.37121,612.46207,608.30097,571.76409,502.35044
209.381539922,0.0656,4.60473,4.71174,33.5229,423.26795,609.54059,605.47456,569.11404,500.11281
210.510716177,0.06594,4.58494,4.695,33.37119,421.18203,606.64304,602.67119,566.48562,497.89374
211.639892432,0.06629,4.56536,4.67844,33.22087,419.11317,603.76908,599.89062,563.87863,495.69306
212.688413241,0.06664,4.54599,4.66207,33.07191,417.06124,600.91844,597.13256,561.29278,493.51049
213.817589496,0.06698,4.52682,4.64589,32.9243,415.02596,598.09079,594.39674,558.72783,491.34584
214.946765752,0.06733,4.50786,4.62989,32.77802,413.00718,595.28597,591.68283,556.18347,489.19887
215.99528656,0.06768,4.4891,4.61407,32.63305,411.0047,592.5036,588.9907,553.65956,487.06937
217.124462816,0.06803,4.47053,4.59843,32.48938,409.0183,589.74347,586.31996,551.15575,484.95709
218.253639071,0.06837,4.45216,4.58296,32.34699,407.04778,587.00528,583.67041,548.67184,482.86191
219.302159879,0.06872,4.43399,4.56767,32.20585,405.09302,584.28885,581.04178,546.2076,480.78353
220.431336135,0.06907,4.416,4.55255,32.06596,403.15375,581.59382,578.43387,543.76282,478.72179
221.56051239,0.06942,4.39819,4.53759,31.9273,401.22983,578.92004,575.84636,541.3372,476.67648
222.609033199,0.06976,4.38057,4.5228,31.78985,399.32108,576.26718,573.27909,538.9306,474.64742
223.738209454,0.07011,4.36313,4.50817,31.6536,397.42732,573.63508,570.73174,536.54272,472.63438
224.867385709,0.07046,4.34587,4.4937,31.51852,395.54836,571.02341,568.20416,534.17341,470.63722
225.915906518,0.07081,4.32879,4.47939,31.38462,393.68406,568.43206,565.69604,531.82238,468.6557
227.045082773,0.07115,4.31188,4.46524,31.25186,391.83421,565.86065,563.20726,529.48954,466.68968
228.174259029,0.0715,4.29514,4.45124,31.12024,389.9987,563.30907,560.73747,527.17452,464.73893
229.222779837,0.07185,4.27856,4.43739,30.98974,388.1773,560.77705,558.28655,524.87723,462.80334
230.351956093,0.0722,4.26216,4.4237,30.86034,386.36993,558.26436,555.85424,522.59744,460.88265
231.481132348,0.07254,4.24592,4.41015,30.73204,384.57634,555.77079,553.44033,520.33493,458.97675
232.529653156,0.07289,4.22984,4.39674,30.60482,382.79644,553.29618,551.04461,518.08952,457.08544
233.658829412,0.07324,4.21392,4.38348,30.47867,381.03005,550.84024,548.66693,515.86105,455.20855
234.788005667,0.07359,4.19815,4.37037,30.35357,379.27702,548.40283,546.30702,513.64927,453.34592
235.836526476,0.07393,4.18254,4.35739,30.2295,377.5372,545.98372,543.96473,511.45405,451.49743
236.965702731,0.07428,4.16709,4.34455,30.10647,375.81048,543.58263,541.63984,509.27519,449.66285
238.01422354,0.07463,4.15179,4.33185,29.98445,374.09667,541.19952,539.33208,507.11242,447.84207
239.143399795,0.07497,4.13663,4.31928,29.86343,372.39565,538.8341,537.04142,504.96571,446.03493
240.27257605,0.07532,4.12162,4.30685,29.7434,370.70728,536.48616,534.76758,502.83481,444.2412
241.401752306,0.07567,4.10676,4.29454,29.62434,369.03137,534.15553,532.51036,500.71952,442.46085
242.450273114,0.07602,4.09204,4.28237,29.50626,367.36789,531.84206,530.26959,498.6197,440.69368
243.57944937,0.07636,4.07746,4.27032,29.38912,365.71664,529.54557,528.04512,496.53519,438.9395
244.708625625,0.07671,4.06303,4.2584,29.27293,364.07747,527.26579,525.83679,494.46585,437.19821
245.757146434,0.07706,4.04873,4.2466,29.15768,362.45027,525.00262,523.64435,492.41142,435.46967
246.886322689,0.07741,4.03456,4.23493,29.04334,360.83493,522.75589,521.46767,490.37182,433.75376
248.015498944,0.07775,4.02053,4.22338,28.92991,359.23134,520.52543,519.30661,488.3469,432.05027
249.064019753,0.0781,4.00663,4.21195,28.81738,357.6393,518.31097,517.16101,486.3365,430.35911
250.193196008,0.07845,3.99287,4.20063,28.70574,356.05875,516.11246,515.0306,484.34037,428.68016
251.241716817,0.0788,3.97923,4.18943,28.59497,354.48957,513.92974,512.91534,482.35847,427.0133
252.370893072,0.07914,3.96572,4.17835,28.48508,352.93165,511.76251,510.81506,480.39066,425.35832
253.500069327,0.07949,3.95233,4.16738,28.37604,351.38479,509.61075,508.7295,478.43668,423.71517
254.629245583,0.07984,3.93907,4.15653,28.26784,349.84897,507.47421,506.65861,476.49648,422.08373
255.677766391,0.08019,3.92593,4.14578,28.16049,348.32407,505.3528,504.60218,474.56987,420.46379
256.806942647,0.08053,3.91292,4.13515,28.05396,346.80991,503.24629,502.5601,472.65675,418.85531
257.936118902,0.08088,3.90002,4.12462,27.94825,345.30643,501.15463,500.53216,470.75691,417.25812
258.984639711,0.08123,3.88724,4.1142,27.84336,343.8135,499.0776,498.51832,468.87032,415.67214
260.113815966,0.08158,3.87458,4.10389,27.73925,342.33103,497.01504,496.51835,466.99677,414.0972
261.162336774,0.08192,3.86203,4.09368,27.63595,340.85889,494.96683,494.53211,465.13612,412.53326
262.29151303,0.08227,3.8496,4.08357,27.53342,339.39702,492.93281,492.55948,463.28826,410.98016
263.420689285,0.08262,3.83728,4.07356,27.43167,337.94529,490.91293,490.60031,461.45305,409.43775
264.469210094,0.08297,3.82507,4.06366,27.33068,336.50357,488.90691,488.65455,459.63043,407.90598
265.598386349,0.08332,3.81297,4.05385,27.23045,335.07179,486.91469,486.72193,457.82017,406.3847
266.727562604,0.08366,3.80098,4.04415,27.13097,333.64984,484.93612,484.8024,456.02221,404.87388
267.776083413,0.08401,3.7891,4.03454,27.03222,332.23769,482.97102,482.8958,454.2364,403.37331
268.905259668,0.08436,3.77732,4.02502,26.9342,330.83513,481.01934,481.00198,452.4626,401.88295
270.034435924,0.08471,3.76565,4.0156,26.83691,329.44214,479.08092,479.12088,450.70075,400.40266
271.082956732,0.08505,3.75408,4.00628,26.74034,328.0586,477.15559,477.25234,448.95071,398.93233
272.212132988,0.0854,3.74261,3.99704,26.64447,326.6844,475.2433,475.39621,447.21233,397.47191
273.341309243,0.08575,3.73124,3.9879,26.5493,325.3195,473.34387,473.55243,445.48555,396.02129
274.389830051,0.0861,3.71998,3.97885,26.45483,323.96379,471.45716,471.72084,443.77024,394.58032
275.519006307,0.08644,3.70881,3.96989,26.36104,322.61716,469.58309,469.9013,442.06624,393.14898
276.648182562,0.08679,3.69774,3.96101,26.26792,321.27956,467.72145,468.09373,440.3735,391.72714
277.777358818,0.08714,3.68676,3.95222,26.17548,319.95089,465.8723,466.29794,438.69183,390.31466
278.825879626,0.08749,3.67589,3.94352,26.0837,318.63103,464.03536,464.51398,437.02127,388.91152
279.955055881,0.08783,3.6651,3.93491,25.99257,317.31994,462.21051,462.74158,435.36158,387.51753
281.084232137,0.08818,3.65441,3.92638,25.9021,316.01747,460.39777,460.98063,433.71265,386.13275
282.132752945,0.08853,3.64381,3.91793,25.81227,314.72366,458.59696,459.23115,432.07449,384.75697
283.261929201,0.08888,3.6333,3.90956,25.72307,313.43833,456.80792,457.49296,430.44696,383.39009
284.391105456,0.08922,3.62288,3.90128,25.6345,312.16139,455.03053,455.76592,428.82989,382.03213
285.439626265,0.08957,3.61255,3.89308,25.54655,310.89284,453.26481,454.0499,427.22319,380.68296
286.56880252,0.08992,3.60231,3.88495,25.45922,309.63258,451.51052,452.34493,425.62687,379.34244
287.697978775,0.09027,3.59216,3.87691,25.3725,308.38049,449.76761,450.65078,424.04072,378.01051
288.746499584,0.09062,3.58209,3.86894,25.28638,307.13649,448.03598,448.9674,422.46469,376.68715
289.875675839,0.09096,3.57211,3.86105,25.20085,305.90058,446.31556,447.29469,420.89869,375.3722
290.924196648,0.09131,3.56221,3.85323,25.11592,304.67262,444.60613,445.6326,419.34267,374.06561
292.053372903,0.09166,3.55239,3.8455,25.03157,303.45256,442.9077,443.9809,417.79642,372.76732
293.182549158,0.09201,3.54266,3.83783,24.9478,302.24032,441.2201,442.33961,416.25994,371.47727
294.231069967,0.09235,3.533,3.83024,24.86461,301.03589,439.54327,440.70856,414.7331,370.19529
295.360246222,0.0927,3.52343,3.82272,24.78198,299.83908,437.87716,439.08771,413.21583,368.92139
296.489422478,0.09305,3.51394,3.81527,24.69991,298.64992,436.22155,437.47699,411.7081,367.65544
297.537943286,0.0934,3.50452,3.8079,24.6184,297.46828,434.57643,435.8762,410.20969,366.3974
298.667119542,0.09374,3.49519,3.80059,24.53744,296.29413,432.9417,434.28534,408.72062,365.14722
299.796295797,0.09409,3.48593,3.79336,24.45701,295.12744,431.3173,432.7043,407.24078,363.90475
300.844816606,0.09444,3.47675,3.78619,24.37714,293.96803,429.70306,431.13303,405.77012,362.66997
301.973992861,0.09479,3.46764,3.77909,24.29779,292.81593,428.09887,429.57137,404.30849,361.44281
303.103169116,0.09514,3.45861,3.77206,24.21897,291.67105,426.5048,428.01922,402.8558,360.22323
304.151689925,0.09548,3.44965,3.7651,24.14068,290.53335,424.92061,426.47663,401.41209,359.0111
305.28086618,0.09583,3.44076,3.7582,24.06291,289.40273,423.34625,424.94338,399.97717,357.80633
306.410042435,0.09618,3.43195,3.75137,23.98564,288.27909,421.78166,423.41943,398.55098,356.60897
307.458563244,0.09653,3.4232,3.7446,23.90888,287.1625,420.22674,421.90471,397.13347,355.41885
308.587739499,0.09687,3.41453,3.73789,23.83263,286.05278,418.68138,420.39914,395.72456,354.23592
309.716915755,0.09722,3.40593,3.73125,23.75688,284.9499,417.14556,418.90259,394.32413,353.06016
310.765436563,0.09757,3.3974,3.72468,23.68162,283.85383,415.61914,417.41507,392.93219,351.89147
311.894612819,0.09792,3.38893,3.71816,23.60685,282.76449,414.10204,415.93643,391.54858,350.72976
313.023789074,0.09827,3.38054,3.7117,23.53256,281.6818,412.59422,414.4666,390.17327,349.57505
314.072309883,0.09861,3.37221,3.70531,23.45875,280.60576,411.09556,413.00554,388.80619,348.4272
315.201486138,0.09896,3.36395,3.69897,23.38542,279.53626,409.60607,411.55313,387.44725,347.28617
316.330662393,0.09931,3.35575,3.6927,23.31255,278.47326,408.12551,410.10939,386.09645,346.15193
317.379183202,0.09966,3.34762,3.68648,23.24015,277.41672,406.65395,408.67409,384.7536,345.02437
318.508359457,0.10001,3.33955,3.68032,23.16822,276.36657,405.19122,407.2473,383.41873,343.90352
319.637535713,0.10035,3.33155,3.67422,23.09674,275.32281,403.73732,405.82885,382.0917,342.7892
320.686056521,0.1007,3.32361,3.66818,23.02571,274.28527,402.29214,404.41874,380.77251,341.68145
321.815232776,0.10105,3.31573,3.66219,22.95513,273.25401,400.85562,403.01686,379.46107,340.58014
322.944409032,0.1014,3.30791,3.65626,22.88499,272.2289,399.42765,401.62317,378.15732,339.48528
323.99292984,0.10174,3.30016,3.65038,22.8153,271.20996,398.00823,400.23756,376.86116,338.39678
325.122106096,0.10209,3.29246,3.64456,22.74604,270.19709,396.59719,398.86003,375.57259,337.31461
326.251282351,0.10244,3.28483,3.63879,22.67721,269.19027,395.19454,397.49041,374.29146,336.23867
327.29980316,0.10279,3.27726,3.63308,22.60881,268.18941,393.80021,396.12871,373.01778,335.16896
328.428979415,0.10314,3.26974,3.62742,22.54084,267.19452,392.41404,394.77488,371.75149,334.10537
329.55815567,0.10348,3.26228,3.62181,22.47328,266.20548,391.03608,393.42875,370.49244,333.04789
330.606676479,0.10383,3.25488,3.61625,22.40615,265.22229,389.6662,392.09038,369.24069,331.99648
331.735852734,0.10418,3.24754,3.61074,22.33942,264.24491,388.30433,390.75964,367.99611,330.95101
332.86502899,0.10453,3.24025,3.60529,22.2731,263.27323,386.95043,389.43647,366.75864,329.91153
333.913549798,0.10488,3.23302,3.59988,22.20719,262.30729,385.60444,388.12083,365.52824,328.87793
335.042726053,0.10522,3.22585,3.59453,22.14168,261.34699,384.26627,386.81265,364.30487,327.85017
336.171902309,0.10557,3.21873,3.58923,22.07656,260.39229,382.93586,385.51186,363.08843,326.82821
337.220423117,0.10592,3.21166,3.58397,22.01184,259.44316,381.61316,384.2184,361.87889,325.81201
338.349599373,0.10627,3.20465,3.57876,21.94752,258.49955,380.29809,382.93223,360.6762,324.80149
339.478775628,0.10662,3.19769,3.5736,21.88357,257.56141,378.99062,381.65326,359.48028,323.79663
340.527296437,0.10696,3.19079,3.56849,21.82002,256.6287,377.69069,380.38146,358.29109,322.79738
341.656472692,0.10731,3.18393,3.56343,21.75684,255.70138,376.39819,379.11679,357.10861,321.80367
342.785648947,0.10766,3.17713,3.55841,21.69404,254.77939,375.11309,377.85913,355.93272,320.81549
343.834169756,0.10801,3.17038,3.55344,21.63161,253.86272,373.83536,376.60847,354.7634,319.83279
344.963346011,0.10836,3.16368,3.54851,21.56955,252.95133,372.56489,375.36476,353.60062,318.8555
346.092522267,0.1087,3.15703,3.54363,21.50786,252.04513,371.30169,374.12791,352.44429,317.88358
347.141043075,0.10905,3.15044,3.53879,21.44654,251.14411,370.04563,372.89793,351.29441,316.91702
348.27021933,0.1094,3.14389,3.534,21.38557,250.24826,368.79666,371.67469,350.15087,315.95574
349.399395586,0.10975,3.13739,3.52925,21.32497,249.35749,367.55478,370.45814,349.01362,314.99973
350.447916394,0.1101,3.13093,3.52455,21.26472,248.4718,366.31991,369.2483,347.88267,314.04891
351.57709265,0.11044,3.12453,3.51988,21.20481,247.59112,365.09199,368.04507,346.75794,313.10324
352.706268905,0.11079,3.11817,3.51526,21.14526,246.7154,363.87094,366.84841,345.63938,312.16272
353.754789714,0.11114,3.11186,3.51069,21.08605,245.84466,362.65675,365.65823,344.52692,311.22728
354.883965969,0.11149,3.1056,3.50615,21.02719,244.97882,361.44937,364.47454,343.42055,310.29689
356.013142224,0.11184,3.09939,3.50166,20.96866,244.11785,360.24868,363.29727,342.32022,309.37148
357.061663033,0.11218,3.09322,3.49721,20.91047,243.2617,359.05472,362.12633,341.22584,308.45105
358.190839288,0.11253,3.08709,3.4928,20.85262,242.41037,357.86737,360.96175,340.13743,307.53556
359.320015544,0.11288,3.08101,3.48842,20.79509,241.5638,356.6866,359.8034,339.05488,306.62493
360.368536352,0.11323,3.07498,3.48409,20.7379,240.72194,355.51236,358.65128,337.97818,305.71917
361.497712607,0.11358,3.06899,3.4798,20.68103,239.88479,354.34462,357.50532,336.90728,304.81821
362.626888863,0.11392,3.06304,3.47555,20.62448,239.05228,353.18332,356.3655,335.84214,303.92202
363.675409671,0.11427,3.05714,3.47134,20.56825,238.22439,352.0284,355.23176,334.78273,303.03055
364.804585927,0.11462,3.05127,3.46716,20.51234,237.40108,350.87981,354.10405,333.72898,302.1438
365.933762182,0.11497,3.04546,3.46302,20.45674,236.58233,349.73752,352.98232,332.68085,301.26171
366.982282991,0.11532,3.03968,3.45892,20.40146,235.7681,348.60147,351.86655,331.63831,300.38425
368.111459246,0.11567,3.03395,3.45486,20.34648,234.95836,347.47161,350.75667,330.60132,299.51138
369.240635501,0.11601,3.02826,3.45084,20.29182,234.15307,346.34791,349.65263,329.56982,298.64306
370.28915631,0.11636,3.02261,3.44685,20.23745,233.3522,345.23033,348.55441,328.54379,297.77927
371.418332565,0.11671,3.017,3.4429,20.18339,232.55571,344.11877,347.46199,327.5232,296.91995
372.547508821,0.11706,3.01143,3.43898,20.12963,231.76358,343.01325,346.37524,326.50795,296.06509
373.596029629,0.11741,3.0059,3.4351,20.07616,230.97577,341.91369,345.29421,325.49807,295.21467
374.725205885,0.11775,3.00041,3.43126,20.02299,230.19228,340.82006,344.21881,324.49349,294.3686
375.85438214,0.1181,2.99496,3.42745,19.97011,229.41301,339.7323,343.14901,323.49416,293.5269
376.902902948,0.11845,2.98954,3.42367,19.91752,228.63799,338.65038,342.08476,322.50006,292.68951
378.032079204,0.1188,2.98417,3.41993,19.86522,227.86717,337.57428,341.02604,321.51114,291.85642
379.161255459,0.11915,2.97884,3.41623,19.8132,227.10052,336.50392,339.97281,320.5274,291.02757
380.209776268,0.1195,2.97354,3.41255,19.76147,226.338,335.43925,338.925,319.54874,290.20295
381.338952523,0.11984,2.96828,3.40891,19.71002,225.57959,334.38028,337.88257,318.57514,289.38253
382.468128778,0.12019,2.96306,3.40531,19.65884,224.82528,333.32693,336.84554,317.60662,288.56626
383.516649587,0.12054,2.95788,3.40174,19.60794,224.07501,332.27916,335.81382,316.64308,287.75411
384.645825842,0.12089,2.95273,3.3982,19.55732,223.32875,331.23696,334.78737,315.6845,286.94608
385.775002098,0.12124,2.94762,3.39469,19.50696,222.58651,330.20022,333.76619,314.73087,286.14211
386.823522906,0.12159,2.94254,3.39121,19.45688,221.84822,329.16899,332.75018,313.7821,285.34218
387.952699162,0.12193,2.9375,3.38777,19.40706,221.11388,328.14317,331.73937,312.83821,284.54626
389.081875417,0.12228,2.9325,3.38436,19.35751,220.38345,327.12277,330.73368,311.89914,283.7543
390.130396225,0.12263,2.92753,3.38097,19.30822,219.65688,326.1077,329.73311,310.96489,282.96631
391.259572481,0.12298,2.9226,3.37762,19.2592,218.93419,325.09796,328.73759,310.03537,282.18224
392.388748736,0.12333,2.9177,3.3743,19.21043,218.21532,324.09348,327.7471,309.11058,281.40208
393.437269545,0.12368,2.91284,3.37101,19.16192,217.50027,323.09422,326.7616,308.19049,280.62576
394.5664458,0.12402,2.908,3.36775,19.11366,216.78897,322.10018,325.78103,307.27503,279.8533
395.695622055,0.12437,2.90321,3.36452,19.06566,216.08145,321.11132,324.8054,306.3642,279.08464
396.744142864,0.12472,2.89844,3.36132,19.01791,215.37764,320.12759,323.83468,305.45799,278.31975
397.873319119,0.12507,2.89371,3.35815,18.97041,214.67751,319.14893,322.8688,304.55633,277.55862
399.002495375,0.12542,2.88902,3.35501,18.92315,213.98107,318.17534,321.90773,303.65919,276.80123
400.051016183,0.12577,2.88435,3.3519,18.87614,213.28829,317.20677,320.95145,302.76655,276.04755
401.180192439,0.12611,2.87972,3.34881,18.82938,212.59913,316.24317,319.99992,301.87837,275.29753
402.309368694,0.12646,2.87512,3.34576,18.78286,211.91355,315.28453,319.0531,300.99463,274.55116
403.357889502,0.12681,2.87055,3.34273,18.73657,211.23156,314.33082,318.11098,300.11529,273.80842
404.487065758,0.12716,2.86601,3.33973,18.69053,210.55311,313.38198,317.17352,299.24034,273.06927
405.616242013,0.12751,2.86151,3.33676,18.64472,209.87819,312.438,316.24067,298.36971,272.33369
406.664762822,0.12786,2.85703,3.33381,18.59914,209.20677,311.49884,315.31243,297.50342,271.60168
407.793939077,0.1282,2.85259,3.33089,18.5538,208.53883,310.56446,314.38875,296.64141,270.87317
408.923115332,0.12855,2.84818,3.328,18.50869,207.87434,309.63483,313.46959,295.78366,270.14818
409.971636141,0.1289,2.8438,3.32514,18.4638,207.2133,308.70989,312.55494,294.93014,269.42665
411.100812396,0.12925,2.83944,3.3223,18.41915,206.55566,307.78968,311.64473,294.08079,268.70858
412.149333205,0.1296,2.83512,3.31949,18.37472,205.9014,306.87408,310.739,293.23565,267.99394
413.27850946,0.12995,2.83083,3.3167,18.33052,205.25051,305.96314,309.83764,292.39461,267.28268
414.407685716,0.1303,2.82656,3.31394,18.28653,204.60295,305.05676,308.9407,291.55773,266.57483
415.456206524,0.13064,2.82233,3.3112,18.24277,203.95873,304.15495,308.04807,290.7249,265.8703
416.585382779,0.13099,2.81812,3.30849,18.19923,203.31778,303.25769,307.15978,289.89615,265.16913
417.714559035,0.13134,2.81394,3.30581,18.1559,202.68013,302.3649,306.2758,289.07144,264.47125
418.763079843,0.13169,2.8098,3.30315,18.1128,202.0457,301.4766,305.39605,288.25072,263.77667
419.892256099,0.13204,2.80567,3.30051,18.0699,201.41453,300.5927,304.52057,287.43399,263.08537
421.021432354,0.13239,2.80158,3.2979,18.02722,200.78658,299.71324,303.64925,286.62119,262.39729
422.069953163,0.13273,2.79752,3.29532,17.98475,200.1618,298.83815,302.78215,285.81234,261.71245
423.199129418,0.13308,2.79348,3.29275,17.94249,199.5402,297.96741,301.91919,285.00739,261.03078
424.328305673,0.13343,2.78947,3.29021,17.90044,198.92173,297.10098,301.06036,284.20631,260.35231
425.457481929,0.13378,2.78549,3.2877,17.85859,198.3064,296.23885,300.20562,283.40908,259.677
426.506002737,0.13413,2.78153,3.28521,17.81695,197.69418,295.38097,299.35496,282.61567,259.00482
427.635178993,0.13448,2.7776,3.28274,17.77551,197.08504,294.52736,298.50833,281.82606,258.33575
428.764355248,0.13483,2.7737,3.28029,17.73428,196.47897,293.67791,297.66575,281.04025,257.66977
429.812876057,0.13517,2.76982,3.27787,17.69324,195.87595,292.83267,296.82712,280.25815,257.00687
430.942052312,0.13552,2.76597,3.27547,17.65241,195.27596,291.99156,295.99248,279.4798,256.34703
432.071228567,0.13587,2.76214,3.27309,17.61177,194.67898,291.1546,295.16178,278.70515,255.6902
433.119749376,0.13622,2.75834,3.27074,17.57133,194.08498,290.32173,294.33501,277.93419,255.0364
434.248925631,0.13657,2.75457,3.2684,17.53109,193.49395,289.49291,293.51211,277.16687,254.38558
435.378101886,0.13692,2.75082,3.26609,17.49104,192.90588,288.66814,292.69307,276.40317,253.73775
436.426622695,0.13727,2.7471,3.2638,17.45118,192.32075,287.8474,291.87788,275.64308,253.09286
437.55579895,0.13762,2.7434,3.26153,17.41151,191.73852,287.03062,291.06651,274.88659,252.4509
438.684975206,0.13796,2.73972,3.25929,17.37203,191.15918,286.21784,290.25891,274.13364,251.81186
439.733496014,0.13831,2.73608,3.25706,17.33275,190.58272,285.40897,289.45511,273.38426,251.17572
440.86267227,0.13866,2.73245,3.25486,17.29364,190.00913,284.60404,288.65502,272.63837,250.54244
441.991848525,0.13901,2.72885,3.25267,17.25473,189.43836,283.80298,287.85868,271.89598,249.91204
443.040369334,0.13936,2.72527,3.25051,17.21599,188.87044,283.00578,287.06602,271.15707,249.28446
444.169545589,0.13971,2.72172,3.24837,17.17745,188.3053,282.21245,286.27702,270.42159,248.65971
445.218066397,0.14006,2.71819,3.24624,17.13908,187.74296,281.42288,285.49171,269.68957,248.03776
446.347242653,0.14041,2.71468,3.24414,17.10089,187.18339,280.63713,284.70998,268.96092,247.41859
447.476418908,0.14075,2.7112,3.24206,17.06289,186.62656,279.85515,283.93188,268.23567,246.80221
448.524939717,0.1411,2.70774,3.24,17.02506,186.07249,279.07692,283.15736,267.51379,246.18854
449.654115972,0.14145,2.7043,3.23795,16.9874,185.52111,278.30237,282.38642,266.79527,245.57763
450.783292227,0.1418,2.70089,3.23593,16.94993,184.97244,277.53155,281.61898,266.08003,244.96943
451.831813036,0.14215,2.69749,3.23393,16.91263,184.42646,276.76437,280.85508,265.36812,244.36394
452.960989291,0.1425,2.69412,3.23194,16.8755,183.88316,276.00086,280.09465,264.65947,243.7611
454.090165547,0.14285,2.69078,3.22998,16.83854,183.34248,275.24097,279.33772,263.95411,243.16094
455.138686355,0.1432,2.68745,3.22803,16.80176,182.80447,274.48466,278.58423,263.25197,242.56342
456.267862611,0.14354,2.68415,3.2261,16.76514,182.26905,273.73194,277.83416,262.55304,241.96854
457.397038866,0.14389,2.68086,3.22419,16.72869,181.73625,272.98277,277.0875,261.85732,241.37627
458.445559674,0.14424,2.6776,3.2223,16.69242,181.20604,272.23715,276.34422,261.16478,240.78658
459.57473593,0.14459,2.67436,3.22043,16.6563,180.67838,271.49503,275.60433,260.47542,240.19947
460.703912185,0.14494,2.67115,3.21857,16.62035,180.15329,270.7564,274.86777,259.78918,239.61493
461.833088441,0.14529,2.66795,3.21674,16.58457,179.63073,270.02122,274.13455,259.10607,239.03295
462.881609249,0.14564,2.66477,3.21492,16.54895,179.11071,269.28952,273.4046,258.42604,238.4535
464.010785504,0.14599,2.66162,3.21312,16.51349,178.59319,268.5612,272.67798,257.74914,237.87656
465.059306313,0.14634,2.65848,3.21133,16.4782,178.07816,267.83632,271.95458,257.07526,237.30211
466.188482568,0.14668,2.65537,3.20956,16.44306,177.5656,267.11481,271.23446,256.40445,236.73017
467.317658824,0.14703,2.65228,3.20782,16.40808,177.05553,266.75533,270.51756,255.73667,236.16067
468.366179632,0.14738,2.6492,3.20608,16.37326,176.54788,266.39665,269.80385,255.40393,235.59365
469.495355888,0.14773,2.64615,3.20437,16.33859,176.04268,265.68184,269.09334,255.07189,235.02906
470.624532143,0.14808,2.64312,3.20267,16.30408,175.5399,264.97034,268.38599,254.41011,234.46689
471.673052952,0.14843,2.6401,3.20099,16.26973,175.03951,264.26216,267.68181,253.7513,233.90713
472.802229207,0.14878,2.63711,3.19932,16.23553,174.54153,263.55724,266.98074,253.09546,233.34977
473.931405462,0.14913,2.63413,3.19767,16.20148,174.04591,262.85558,266.28278,252.44254,232.7948
474.979926271,0.14948,2.63118,3.19604,16.16759,173.55267,262.15717,265.58794,251.79254,232.24218
476.109102526,0.14982,2.62824,3.19443,16.13384,173.06176,261.80908,265.24158,251.14546,231.69191
477.238278781,0.15017,2.62532,3.19283,16.10025,172.57318,261.46196,264.89614,250.82292,231.144
478.28679959,0.15052,2.62242,3.19124,16.0668,172.08694,260.76995,264.2074,250.50125,230.59839
479.415975845,0.15087,2.61954,3.18967,16.0335,171.60299,260.08113,263.52172,249.85991,230.05509
480.545152101,0.15122,2.61668,3.18812,16.00035,171.12133,259.39535,262.83893,249.22143,229.5141
481.593672909,0.15157,2.61384,3.18658,15.96734,170.64197,258.71295,262.15939,248.58567,228.97529
482.722849165,0.15192,2.61102,3.18506,15.93448,170.16477,258.03355,261.48271,247.95296,228.43894
483.85202542,0.15227,2.60821,3.18355,15.90176,169.69,257.35723,260.80897,247.32293,227.90475
484.900546229,0.15262,2.60542,3.18206,15.86918,169.21739,257.02011,260.4731,246.69566,227.37278
486.029722484,0.15297,2.60265,3.18059,15.83675,168.74698,256.68401,260.13821,246.38297,227.10755
487.158898739,0.15331,2.5999,3.17913,15.80446,168.51253,256.01388,259.47039,246.07119,226.84306
488.207419548,0.15366,2.59716,3.17768,15.77231,168.2788,255.34676,258.80546,245.44948,226.31556
489.336595803,0.15401,2.59445,3.17625,15.7403,167.81283,254.6825,258.14326,244.83048,225.79024
490.465772058,0.15436,2.59175,3.17483,15.70842,167.34902,254.02161,257.4843,244.21404,225.26697
491.514292867,0.15471,2.58907,3.17343,15.67669,166.88727,253.36355,256.82804,243.60064,224.74617
492.643469122,0.15506,2.5864,3.17204,15.64509,166.42794,252.70844,256.17461,242.98978,224.22739
493.772645378,0.15541,2.58375,3.17067,15.61363,165.97063,252.3818,255.84876,242.38157,223.71076
494.821166186,0.15576,2.58112,3.16931,15.5823,165.51545,252.0563,255.52402,242.07828,223.45308
495.950342442,0.15611,2.57851,3.16796,15.5511,165.28852,251.40711,254.87626,241.77602,223.19626
497.079518697,0.15646,2.57591,3.16663,15.52004,165.0624,250.76082,254.23128,241.17314,222.6839
498.128039506,0.15681,2.57333,3.16531,15.48912,164.61147,250.11718,253.58883,240.57285,222.17364
499.257215761,0.15716,2.57077,3.164,15.45832,164.16262,249.47693,252.94965,239.97495,221.66528
500.386392016,0.1575,2.56822,3.16271,15.42765,163.71569,248.83931,252.31297,239.38011,221.1594
501.434912825,0.15785,2.56569,3.16144,15.39711,163.27118,248.20455,251.67904,238.78762,220.6554
502.56408908,0.1582,2.56317,3.16017,15.36671,162.82856,247.88795,251.36282,238.19771,220.15348
503.693265336,0.15855,2.56068,3.15892,15.33644,162.38801,247.5726,251.04781,237.90345,219.90306
504.741786144,0.1589,2.55819,3.15768,15.30629,162.1683,246.94349,250.4193,237.61032,219.65359
