Repository: asmcleod/NearFieldOptics

File: Materials/Tabulated/Stewart2012_V2O3_Ellipsometry_eps1.csv (part 3 of 3)
#First row: Temperature [K]; First column: Frequency [cm-1]
1859.26935989,8.66364,8.81918,9.06474,9.29051,-3.33514,-16.22919,-17.14598,-16.32202,-12.46439
1867.01228278,8.66405,8.81391,9.05576,9.28934,-3.32883,-16.21367,-17.13196,-16.30263,-12.44943
1874.67455023,8.66446,8.80866,9.04683,9.28812,-3.32304,-16.18319,-17.10443,-16.2931,-12.44212
1882.41747313,8.66487,8.80343,9.03796,9.28686,-3.32033,-16.15345,-17.07756,-16.27434,-12.42783
1890.16039602,8.66529,8.79824,9.02914,9.28556,-3.3153,-16.12441,-17.05134,-16.25599,-12.41399
1897.82266347,8.66571,8.79306,9.02038,9.2842,-3.31075,-16.09608,-17.02575,-16.23803,-12.40057
1901.69412491,8.66592,8.79049,9.01602,9.28351,-3.30668,-16.06842,-17.00077,-16.22044,-12.38757
1909.43704781,8.66634,8.78535,9.00733,9.28208,-3.30306,-16.04143,-16.97638,-16.20321,-12.37499
1917.1799707,8.66676,8.78024,8.9987,9.28061,-3.2999,-16.01508,-16.95257,-16.18634,-12.3628
1924.84223815,8.66718,8.77516,8.99013,9.27908,-3.29717,-15.98937,-16.92933,-16.1698,-12.351
1932.58516104,8.66761,8.77011,8.9816,9.27751,-3.29486,-15.96427,-16.90662,-16.15358,-12.33958
1940.24742849,8.66804,8.76508,8.97313,9.27589,-3.29296,-15.93978,-16.88445,-16.13767,-12.32854
1947.99035138,8.66847,8.76008,8.96471,9.27421,-3.29146,-15.91586,-16.86278,-16.12207,-12.31785
1955.73327428,8.6689,8.7551,8.95634,9.27248,-3.29035,-15.89252,-16.84162,-16.10674,-12.30752
1963.39554172,8.66933,8.75015,8.94803,9.2707,-3.28961,-15.86974,-16.82094,-16.0917,-12.29753
1971.13846462,8.66976,8.74523,8.93976,9.26886,-3.28924,-15.8475,-16.80072,-16.07692,-12.28788
1978.88138751,8.6702,8.74033,8.93155,9.26697,-3.28922,-15.82579,-16.78096,-16.06239,-12.27855
1986.54365496,8.67063,8.73546,8.92339,9.26502,-3.28954,-15.80459,-16.76164,-16.0481,-12.26953
1994.28657785,8.67107,8.73062,8.91529,9.26301,-3.2902,-15.7839,-16.74274,-16.03405,-12.26083
2002.02950075,8.67151,8.7258,8.90723,9.26095,-3.29118,-15.75376,-16.71516,-16.02021,-12.25242
2009.69176819,8.67196,8.72101,8.89923,9.25883,-3.29248,-15.73426,-16.69727,-15.99985,-12.24035
2017.43469109,8.6724,8.71625,8.89128,9.25665,-3.29499,-15.71521,-16.67975,-15.98653,-12.23266
2025.17761398,8.67284,8.71151,8.88337,9.25441,-3.29702,-15.69661,-16.6626,-15.97339,-12.22524
2032.83988143,8.67329,8.70681,8.87552,9.25211,-3.29934,-15.67844,-16.6458,-15.96043,-12.21808
2044.45426577,8.67397,8.6998,8.86384,9.24854,-3.30192,-15.65196,-16.62123,-15.94764,-12.21117
2052.11653322,8.67442,8.69515,8.85612,9.24608,-3.30477,-15.63481,-16.60526,-15.92875,-12.20127
2059.85945611,8.67487,8.69054,8.84844,9.24355,-3.30952,-15.61805,-16.5896,-15.91634,-12.19497
2067.602379,8.67532,8.68596,8.84082,9.24097,-3.31299,-15.60167,-16.57424,-15.90407,-12.18889
2075.26464645,8.67578,8.6814,8.83324,9.23831,-3.31669,-15.57778,-16.55173,-15.89193,-12.18304
2086.87903079,8.67647,8.67461,8.82198,9.23421,-3.32062,-15.56229,-16.53707,-15.87395,-12.17466
2094.62195369,8.67693,8.67012,8.81453,9.23139,-3.32692,-15.5397,-16.51556,-15.8621,-12.16932
2102.28422113,8.67739,8.66566,8.80713,9.2285,-3.33137,-15.52504,-16.50153,-15.84452,-12.16169
2110.02714403,8.67785,8.66123,8.79977,9.22554,-3.33843,-15.51069,-16.48773,-15.83292,-12.15683
2121.56087292,8.67855,8.65463,8.78884,9.22097,-3.34337,-15.48974,-16.46746,-15.8214,-12.15215
2129.30379581,8.67902,8.65026,8.78161,9.21783,-3.3485,-15.47614,-16.4542,-15.80427,-12.14545
2140.83752471,8.67972,8.64376,8.77085,9.21299,-3.35651,-15.45625,-16.4347,-15.79294,-12.14119
2148.5804476,8.68019,8.63947,8.76374,9.20967,-3.36206,-15.44332,-16.42193,-15.77606,-12.13509
2156.3233705,8.68067,8.6352,8.75668,9.20628,-3.37068,-15.42441,-16.40312,-15.76488,-12.13121
2167.85709939,8.68138,8.62884,8.74618,9.20105,-3.37662,-15.41211,-16.39078,-15.74818,-12.12565
2175.60002228,8.68186,8.62464,8.73924,9.19747,-3.38579,-15.39409,-16.37256,-15.73711,-12.1221
2187.13375118,8.68258,8.6184,8.72891,9.19195,-3.39207,-15.38235,-16.3606,-15.72055,-12.11702
2194.87667407,8.68306,8.61426,8.72209,9.18817,-3.40173,-15.36514,-16.34292,-15.70954,-12.11378
2206.41040297,8.68378,8.60812,8.71194,9.18236,-3.40833,-15.35392,-16.33128,-15.69307,-12.10913
2214.15332586,8.68427,8.60406,8.70523,9.17839,-3.41844,-15.33744,-16.31405,-15.68211,-12.10616
2225.7677102,8.685,8.59801,8.69526,9.17227,-3.42531,-15.32137,-16.29705,-15.66568,-12.10188
2233.42997765,8.68549,8.59402,8.68866,9.1681,-3.43582,-15.31087,-16.28585,-15.64925,-12.09781
2245.04436199,8.68623,8.58808,8.67886,9.16168,-3.44653,-15.29542,-16.2692,-15.63829,-12.09519
2252.70662943,8.68672,8.58416,8.67238,9.1573,-3.45379,-15.28031,-16.25273,-15.62183,-12.09142
2264.32101378,8.68746,8.57832,8.66275,9.15057,-3.46483,-15.26551,-16.23641,-15.60533,-12.08779
2275.85474267,8.68821,8.57255,8.65322,9.14364,-3.47605,-15.25581,-16.22561,-15.58878,-12.08431
2283.59766556,8.68871,8.56873,8.64692,9.13892,-3.48742,-15.24149,-16.20951,-15.57771,-12.08206
2295.13139446,8.68946,8.56306,8.63756,9.13168,-3.49509,-15.22742,-16.1935,-15.56105,-12.07878
2306.7457788,8.69022,8.55746,8.62829,9.12424,-3.50669,-15.21359,-16.17759,-15.5443,-12.07559
2318.27950769,8.69098,8.55191,8.61912,9.11661,-3.51843,-15.19997,-16.16173,-15.52747,-12.07249
2326.02243059,8.69149,8.54824,8.61307,9.11141,-3.53027,-15.18655,-16.14592,-15.51052,-12.06946
2337.63681493,8.69226,8.5428,8.60406,9.10345,-3.54221,-15.17329,-16.13014,-15.49346,-12.06648
2349.17054382,8.69303,8.53741,8.59515,9.09529,-3.55423,-15.1602,-16.11437,-15.47627,-12.06354
2360.70427272,8.6938,8.53209,8.58634,9.08692,-3.56634,-15.14724,-16.0986,-15.45895,-12.06064
2372.31865706,8.69458,8.52683,8.57763,9.07836,-3.5785,-15.1344,-16.08281,-15.44149,-12.05775
2383.85238595,8.69536,8.52163,8.569,9.06959,-3.59072,-15.12167,-16.06699,-15.42387,-12.05486
2395.46677029,8.69614,8.51648,8.56048,9.06062,-3.60298,-15.10902,-16.05112,-15.4061,-12.05196
2407.00049918,8.69693,8.5114,8.55204,9.05145,-3.61528,-15.09645,-16.03519,-15.38815,-12.04905
2418.61488353,8.69772,8.50638,8.5437,9.04208,-3.6276,-15.08392,-16.01919,-15.37003,-12.0461
2430.14861242,8.69852,8.50142,8.53545,9.0325,-3.63994,-15.07144,-16.0031,-15.35174,-12.04311
2441.76299676,8.69932,8.49652,8.52729,9.02272,-3.65228,-15.05484,-15.9815,-15.33325,-12.04007
2453.29672565,8.70012,8.49168,8.51922,9.01274,-3.66463,-15.0424,-15.96517,-15.3083,-12.03591
2464.91111,8.70092,8.4869,8.51124,9.00256,-3.68107,-15.02995,-15.94872,-15.28936,-12.03271
2476.44483889,8.70173,8.48217,8.50335,8.99218,-3.69337,-15.01333,-15.92658,-15.27021,-12.02941
2488.05922323,8.70255,8.47751,8.49555,8.9816,-3.70565,-15.00082,-15.90981,-15.24435,-12.02488
2503.46441357,8.70364,8.47138,8.48528,8.96719,-3.72197,-14.98827,-15.89288,-15.2247,-12.02135
2515.07879791,8.70446,8.46685,8.47768,8.95615,-3.73416,-14.97144,-15.87006,-15.20483,-12.01771
2526.61252681,8.70528,8.46238,8.47017,8.94492,-3.7463,-14.95873,-15.85275,-15.17799,-12.01266
2542.01771715,8.70639,8.45651,8.46029,8.92965,-3.7624,-14.94166,-15.82937,-15.1576,-12.00872
2553.63210149,8.70722,8.45218,8.45297,8.91797,-3.7744,-14.92875,-15.81162,-15.13005,-12.00324
2565.16583038,8.70806,8.4479,8.44574,8.90611,-3.7903,-14.91137,-15.78765,-15.10911,-11.99895
2580.65167617,8.70918,8.44229,8.43623,8.89002,-3.80213,-14.8982,-15.76943,-15.08082,-11.99299
2592.18540506,8.71002,8.43814,8.42919,8.87775,-3.81778,-14.88045,-15.74481,-15.05933,-11.98833
2607.5905954,8.71116,8.4327,8.41994,8.86111,-3.82941,-14.86245,-15.71981,-15.03029,-11.98185
2619.20497974,8.71201,8.42869,8.41309,8.84843,-3.84478,-14.84879,-15.70079,-15.00082,-11.97504
2634.61017009,8.71315,8.42343,8.40408,8.83128,-3.85997,-14.83032,-15.67508,-14.97843,-11.96972
2646.22455443,8.71401,8.41954,8.39742,8.81823,-3.87125,-14.81157,-15.64894,-14.94819,-11.96232
2661.62974477,8.71517,8.41445,8.38865,8.80059,-3.88612,-14.79252,-15.62239,-14.91751,-11.95456
2677.03493511,8.71633,8.40945,8.38003,8.78269,-3.90079,-14.77314,-15.59539,-14.88639,-11.94644
2688.64931945,8.7172,8.40577,8.37365,8.7691,-3.91525,-14.75344,-15.56796,-14.85483,-11.93793
2704.05450979,8.71837,8.40094,8.36526,8.75077,-3.9295,-14.73339,-15.54007,-14.82282,-11.92905
2719.45970013,8.71955,8.39621,8.35701,8.73223,-3.94352,-14.71298,-15.51173,-14.79036,-11.91976
2734.94554592,8.72073,8.39157,8.34888,8.71347,-3.95732,-14.69221,-15.48293,-14.75747,-11.91007
2750.35073626,8.72192,8.38703,8.34089,8.69452,-3.97088,-14.67106,-15.45367,-14.72413,-11.89997
2765.7559266,8.72312,8.38258,8.33303,8.67539,-3.9842,-14.64953,-15.42394,-14.69035,-11.88945
2781.24177239,8.72432,8.37822,8.32529,8.65611,-3.99728,-14.6276,-15.39374,-14.65612,-11.87849
2796.64696273,8.72553,8.37396,8.31768,8.63667,-4.0101,-14.59962,-15.35532,-14.62147,-11.86711
2812.05215307,8.72674,8.36978,8.3102,8.61711,-4.02267,-14.57678,-15.32405,-14.57754,-11.85227
2827.45734341,8.72796,8.36569,8.30284,8.59745,-4.03802,-14.55351,-15.29231,-14.5419,-11.83989
2842.9431892,8.72919,8.3617,8.2956,8.57769,-4.05,-14.52384,-15.25195,-14.50584,-11.82706
2858.34837954,8.73042,8.35779,8.28848,8.55786,-4.06171,-14.49962,-15.21914,-14.46017,-11.81039
2877.62503133,8.73197,8.35303,8.27974,8.533,-4.07597,-14.46874,-15.17745,-14.42317,-11.79654
2893.03022167,8.73321,8.34932,8.27289,8.51308,-4.08707,-14.44354,-15.14356,-14.37632,-11.77858
2908.51606746,8.73446,8.34569,8.26615,8.49315,-4.10056,-14.41142,-15.10053,-14.33839,-11.76369
2927.79271924,8.73604,8.34128,8.25789,8.46825,-4.11103,-14.38523,-15.06558,-14.2904,-11.74443
2943.19790959,8.7373,8.33784,8.25141,8.44836,-4.12372,-14.35186,-15.02124,-14.25156,-11.72849
2962.47456137,8.73889,8.33366,8.24346,8.42358,-4.13356,-14.3178,-14.97617,-14.20245,-11.70791
2977.96040716,8.74017,8.33041,8.23722,8.40383,-4.14546,-14.28303,-14.93038,-14.15274,-11.6866
2997.23705895,8.74177,8.32646,8.22958,8.37929,-4.1569,-14.24757,-14.88388,-14.10244,-11.66455
3012.64224929,8.74306,8.3234,8.22359,8.35977,-4.1679,-14.2114,-14.83667,-14.05155,-11.64178
3031.91890108,8.74469,8.31967,8.21625,8.33557,-4.17845,-14.17454,-14.78877,-14.00009,-11.61827
3051.19555287,8.74632,8.31607,8.20907,8.31162,-4.18854,-14.13698,-14.74018,-13.94807,-11.59404
3070.47220465,8.74796,8.31259,8.20205,8.28793,-4.19818,-14.09873,-14.69092,-13.8955,-11.56908
3089.82951189,8.7496,8.30923,8.19518,8.26455,-4.20737,-14.05979,-14.64098,-13.8424,-11.5434
3109.10616368,8.75126,8.30599,8.18847,8.24151,-4.21611,-14.01216,-14.5802,-13.78877,-11.517
3128.38281546,8.75293,8.30286,8.18192,8.21882,-4.22439,-13.97173,-14.52884,-13.72373,-11.48438
3147.65946725,8.7546,8.29985,8.17551,8.19652,-4.23374,-13.93062,-14.47685,-13.66899,-11.45643
3166.93611904,8.75629,8.29695,8.16925,8.17463,-4.24103,-13.88041,-14.41364,-13.61377,-11.42777
3186.21277083,8.75798,8.29417,8.16314,8.15318,-4.24788,-13.83785,-14.3603,-13.54687,-11.39246
3209.36088406,8.76002,8.29097,8.15599,8.12803,-4.2555,-13.78592,-14.29551,-13.49063,-11.36228
3228.63753585,8.76173,8.28842,8.15019,8.1076,-4.26137,-13.73307,-14.22989,-13.42254,-11.32518
3247.91418764,8.76345,8.28598,8.14453,8.08767,-4.26783,-13.67932,-14.16346,-13.35384,-11.28711
3271.06230087,8.76553,8.28319,8.13792,8.06441,-4.27366,-13.63385,-14.1075,-13.28455,-11.24809
3290.41960811,8.76727,8.28098,8.13255,8.0456,-4.27886,-13.57848,-14.03965,-13.22636,-11.21486
3313.56772134,8.76936,8.27846,8.12629,8.02373,-4.28272,-13.52226,-13.97106,-13.15604,-11.17415
3336.63517913,8.77147,8.27609,8.12021,8.00264,-4.28679,-13.4556,-13.89012,-13.08517,-11.13252
3359.78329236,8.77359,8.27385,8.11432,7.98234,-4.29024,-13.39759,-13.82,-13.00186,-11.08285
3379.1405996,8.77537,8.2721,8.10954,7.96603,-4.29351,-13.33877,-13.7492,-12.92992,-11.03932
3402.28871283,8.77751,8.27011,8.10397,7.94718,-4.29567,-13.27918,-13.67777,-12.85751,-10.99495
3425.35617062,8.77967,8.26826,8.09857,7.92914,-4.29723,-13.2087,-13.59364,-12.78466,-10.94975
3452.3757453,8.78219,8.26627,8.09249,7.90909,-4.29821,-13.14748,-13.52088,-12.69914,-10.89598
3475.52385854,8.78437,8.2647,8.08746,7.89275,-4.29862,-13.07517,-13.43528,-12.6254,-10.84904
3498.67197177,8.78656,8.26326,8.08258,7.8772,-4.29836,-13.00191,-13.34894,-12.5389,-10.7933
3521.82008501,8.78876,8.26194,8.07787,7.86241,-4.29734,-12.92775,-13.26191,-12.45192,-10.73653
3548.83965969,8.79134,8.26055,8.07257,7.84611,-4.29557,-12.85271,-13.1742,-12.36448,-10.67878
3571.98777292,8.79356,8.25949,8.06819,7.83293,-4.29307,-12.77683,-13.08586,-12.27663,-10.62006
3599.00734761,8.79617,8.2584,8.06328,7.81847,-4.28983,-12.70014,-12.99693,-12.18839,-10.56042
3625.94626684,8.79879,8.25746,8.05856,7.80496,-4.28588,-12.62268,-12.90744,-12.09978,-10.49988
3652.96584152,8.80143,8.25667,8.05403,7.79236,-4.28122,-12.53324,-12.80453,-12.01085,-10.43847
3679.9854162,8.80408,8.25603,8.0497,7.78065,-4.27587,-12.45423,-12.71396,-11.90885,-10.36727
3707.00499089,8.80674,8.25552,8.04555,7.7698,-4.26893,-12.36311,-12.6099,-11.81931,-10.30411
3734.02456557,8.80942,8.25516,8.04158,7.75975,-4.26214,-12.2827,-12.5184,-11.71667,-10.23098
3760.9634848,8.8121,8.25493,8.03779,7.75049,-4.25358,-12.19006,-12.41336,-11.62664,-10.16621
3791.85452093,8.81519,8.25483,8.03367,7.7408,-4.24542,-12.09669,-12.30787,-11.52352,-10.09132
3818.87409561,8.81791,8.25488,8.03024,7.73308,-4.23531,-12.00262,-12.20197,-11.42019,-10.01556
3849.6844763,8.82103,8.25509,8.02653,7.72507,-4.22442,-11.89602,-12.08241,-11.31669,-9.93897
3876.70405098,8.82377,8.2554,8.02345,7.71872,-4.21274,-11.80062,-11.97579,-11.2001,-9.85186
3907.59508711,8.82691,8.2559,8.02012,7.71219,-4.1987,-11.70468,-11.8689,-11.09635,-9.77364
3938.40546779,8.83007,8.25655,8.01699,7.70637,-4.18543,-11.59613,-11.74838,-10.99254,-9.69473
3969.29650392,8.83325,8.25733,8.01404,7.70121,-4.17144,-11.48699,-11.62761,-10.87571,-9.60517
4003.97834605,8.83683,8.25839,8.01096,7.69615,-4.15486,-11.37733,-11.50666,-10.75888,-9.51484
4034.86938217,8.84003,8.25946,8.00841,7.69224,-4.13741,-11.26719,-11.38558,-10.6421,-9.42379
4065.7604183,8.84325,8.26067,8.00603,7.68885,-4.11913,-11.15664,-11.26443,-10.5254,-9.33208
4100.44226043,8.84688,8.26217,8.00356,7.6856,-4.10003,-11.03339,-11.12977,-10.40882,-9.23977
4135.12410256,8.85052,8.26382,8.0013,7.68289,-4.08015,-10.92214,-11.00859,-10.27947,-9.13655
4169.88660014,8.85417,8.26562,7.99924,7.68067,-4.05716,-10.79823,-10.87403,-10.16326,-9.04313
4204.56844226,8.85784,8.26755,7.99737,7.67888,-4.03568,-10.67407,-10.7396,-10.03441,-8.9388
4239.33093984,8.86152,8.26962,7.99568,7.67748,-4.01098,-10.54973,-10.60537,-9.90589,-8.83399
4277.88424342,8.86562,8.27205,7.99403,7.67631,-3.98543,-10.42526,-10.47138,-9.77774,-8.72875
4312.56608554,8.86931,8.27437,7.99271,7.67557,-3.95906,-10.30074,-10.33768,-9.64999,-8.62315
4351.20004457,8.87343,8.27708,7.99145,7.67503,-3.93189,-10.16375,-10.191,-9.52269,-8.51724
4389.75334814,8.87755,8.27992,7.99038,7.67475,-3.90397,-10.02683,-10.04481,-9.38321,-8.40046
4428.30665172,8.88168,8.28289,7.9895,7.67468,-3.8724,-9.89004,-9.89914,-9.24435,-8.28346
4466.85995529,8.88582,8.28596,7.9888,7.67477,-3.83999,-9.75345,-9.75405,-9.10616,-8.16629
4505.49391432,8.88996,8.28915,7.98827,7.67499,-3.80676,-9.61712,-9.6096,-8.96867,-8.04904
4547.91867934,8.89451,8.29277,7.98787,7.67532,-3.77276,-9.46875,-9.45278,-8.83193,-7.93176
4590.34344436,8.89905,8.29649,7.98766,7.67571,-3.73801,-9.32084,-9.29684,-8.68363,-7.80385
4632.76820938,8.9036,8.30032,7.98762,7.67612,-3.6993,-9.22805,-9.1992,-8.53629,-7.67606
4675.19297441,8.90813,8.30423,7.98774,7.6765,-3.65979,-9.17344,-9.1418,-8.44411,-7.59576
4717.61773943,8.91265,8.30823,7.98802,7.67682,-3.63454,-9.02661,-8.98773,-8.38994,-7.54845
4763.9139659,8.91757,8.31266,7.98848,7.67707,-3.61951,-8.86827,-8.82196,-8.24462,-7.42109
4810.21019237,8.92247,8.31717,7.9891,7.67716,-3.57852,-8.71076,-8.65743,-8.08839,-7.28347
4839.32680867,8.92553,8.32003,7.98956,7.67713,-3.53335,-8.55412,-8.49417,-7.93344,-7.14629
4856.50641884,8.92733,8.32173,7.98986,7.67708,-3.48742,-8.39842,-8.33225,-7.77981,-7.00962
4902.80264531,8.93217,8.32634,7.99075,7.67678,-3.44079,-8.23187,-8.15939,-7.62751,-6.87353
4952.97033322,8.93736,8.33136,7.99184,7.67618,-3.39349,-8.06653,-7.98815,-7.46503,-6.72768
5003.05736569,8.94251,8.3364,7.99305,7.67526,-3.34187,-7.97152,-7.88991,-7.30416,-6.58264
5053.22505361,8.94759,8.34144,7.99437,7.674,-3.28958,-7.90247,-7.81858,-7.2119,-6.49918
5103.39274153,8.95261,8.34647,7.99576,7.67235,-3.25906,-7.72817,-7.63878,-7.14493,-6.43847
5157.35123544,8.95793,8.35185,7.99734,7.67013,-3.23667,-7.56691,-7.47275,-6.97617,-6.28505
5211.39038481,8.96314,8.35716,7.99898,7.66741,-3.17934,-7.38435,-7.28514,-6.82039,-6.14287
5242.60404272,8.96611,8.3602,7.99994,7.6656,-3.1253,-7.21494,-7.11137,-6.64443,-5.98167
5265.34887872,8.96825,8.3624,8.00065,7.66416,-3.06295,-7.03613,-6.92828,-6.48149,-5.83184
5323.25948953,8.97357,8.36788,8.00245,7.66008,-3.00399,-6.85932,-6.74755,-6.30985,-5.67345
5377.21798345,8.9784,8.37287,8.00412,7.65568,-2.94059,-6.78654,-6.67324,-6.14046,-5.51661
5439.00005571,8.98372,8.37837,8.00599,7.64992,-2.87675,-6.67368,-6.55812,-6.07083,-5.45199
5496.83001107,8.9885,8.38331,8.00766,7.6438,-2.85013,-6.49037,-6.37139,-5.96295,-5.35171
5558.53142788,8.99335,8.38831,8.00935,7.63647,-2.80847,-6.30942,-6.18735,-5.78799,-5.18865
5620.23284469,8.99792,8.393,8.01088,7.62829,-2.7398,-6.12042,-5.99543,-5.61557,-5.02748
5645.88127678,8.99973,8.39484,8.01146,7.62464,-2.6708,-5.93411,-5.80654,-5.43577,-4.85893
5685.80572295,9.00243,8.39758,8.0123,7.61865,-2.59742,-5.75051,-5.62066,-5.2588,-4.69258
5751.45925666,9.00654,8.4017,8.01347,7.60799,-2.52379,-5.68804,-5.55748,-5.08465,-4.52846
5817.03213491,9.01022,8.4053,8.01434,7.5963,-2.44996,-5.55965,-5.42771,-5.02546,-4.47258
5886.39581917,9.01358,8.4085,8.01487,7.58278,-2.42455,-5.36201,-5.2282,-4.90387,-4.35767
5955.84015887,9.01634,8.41098,8.01495,7.56805,-2.37186,-5.16772,-5.03235,-4.71692,-4.18064
6025.28449858,9.01843,8.41268,8.01451,7.54632,-2.28955,-4.97676,-4.84012,-4.53337,-4.00645
6049.15851083,9.01898,8.41307,8.01423,7.42585,-2.20718,-4.77056,-4.63282,-4.35319,-3.8351
6098.60029973,9.01984,8.41354,7.99633,7.26067,-1.99428,-4.68062,-4.54249,-4.07415,-3.56913
6452.43574489,9.01191,8.40086,7.94291,6.79944,-1.56766,-3.76296,-3.6238,-3.21221,-2.74385
6855.71297895,8.9597,8.33982,7.65607,6.51369,-0.74636,-2.17943,-2.05071,-1.73416,-1.32422
7662.26744706,8.60117,7.97906,7.38715,6.20393,-0.35845,-1.50457,-1.38571,-1.10929,-0.72783
8065.54468111,8.22561,7.63856,7.02525,5.88337,0.0108,-0.90438,-0.7983,-0.55848,-0.20828
8468.82191517,7.69966,7.18911,6.58729,5.56619,0.3583,-0.38033,-0.29023,-0.08434,0.23049
8872.09914922,7.06637,6.66426,6.11232,5.26538,0.67938,0.06185,0.13269,0.30685,0.58262
9275.37638328,6.4157,6.12215,5.64961,4.99102,0.96643,0.41264,0.46178,0.60675,0.84298
9678.65361734,5.83668,5.62209,5.23971,4.74934,1.20781,0.66249,0.69011,0.81,1.01234
10081.9308514,5.37148,5.20068,4.90198,4.54261,1.38821,0.81034,0.82121,0.92242,1.10319
10485.2080854,5.01376,4.86533,4.63545,4.36987,1.49392,0.874,0.87715,0.96749,1.1414
10888.4853195,4.73516,4.60327,4.42752,4.22787,1.52488,0.89161,0.89645,0.98246,1.15957
11291.7625536,4.50752,4.39498,4.2626,4.11214,1.50624,0.90673,0.91841,1.00303,1.18503
11695.0397876,4.3115,4.22299,4.12722,4.01788,1.48158,0.94797,0.96626,1.04909,1.23157
12098.3170217,4.1366,4.07494,4.01175,3.9405,1.4868,1.02149,1.04327,1.1224,1.29969
12501.5942557,3.97858,3.94361,3.91021,3.87605,1.53231,1.11822,1.14015,1.2139,1.38216
12904.8714898,3.83667,3.82562,3.81946,3.82139,1.60811,1.2244,1.24423,1.31174,1.46967
13308.1487238,3.71162,3.72001,3.73818,3.77417,1.69769,1.32807,1.34472,1.40597,1.55424
13711.4259579,3.60445,3.62703,3.66616,3.73281,1.78676,1.42121,1.43444,1.48999,1.6304
14114.7031919,3.51586,3.54735,3.60364,3.69637,1.86587,1.49966,1.50973,1.56045,1.69527
14517.980426,3.44609,3.48149,3.55097,3.66443,1.93004,1.56229,1.56974,1.61661,1.74812
14921.2576601,3.39433,3.42959,3.50839,3.63692,1.97806,1.6102,1.61565,1.65966,1.78985
15324.5348941,3.35914,3.39138,3.4759,3.61397,2.01129,1.64596,1.65005,1.69206,1.82245
15727.8121282,3.33888,3.36616,3.45327,3.59583,2.03206,1.673,1.67631,1.71703,1.84856
16131.0893622,3.33177,3.35293,3.44004,3.58276,2.0443,1.6951,1.6981,1.73802,1.87109
16534.3665963,3.336,3.35047,3.43556,3.57496,2.05267,1.71592,1.71896,1.7584,1.89289
16937.6438303,3.34984,3.35751,3.43909,3.57252,2.06184,1.7387,1.742,1.7811,1.91651
17340.9210644,3.37168,3.37273,3.4498,3.57542,2.07588,1.76603,1.76969,1.80845,1.94406
17744.1982984,3.40009,3.3949,3.46686,3.58353,2.09795,1.79978,1.8038,1.84212,1.97713
18147.4755325,3.4338,3.42284,3.48945,3.59663,2.13006,1.84113,1.84542,1.88317,2.01681
18550.7527666,3.47173,3.45554,3.51679,3.61439,2.17315,1.89064,1.89505,1.93208,2.06375
18954.0300006,3.51298,3.49208,3.54817,3.63647,2.22725,1.9484,1.95274,1.98894,2.11824
19357.3072347,3.55679,3.53167,3.58292,3.66244,2.29174,2.01421,2.01826,2.05358,2.18038
19760.5844687,3.60252,3.57365,3.62047,3.6919,2.36559,2.08772,2.09126,2.1257,2.25024
20163.8617028,3.64968,3.61746,3.66031,3.72443,2.44756,2.16862,2.17141,2.20512,2.32847
20567.1389368,3.69784,3.66264,3.70197,3.75961,2.53636,2.25694,2.25866,2.29226,2.41505
20970.4161709,3.74669,3.7088,3.74505,3.79706,2.63075,2.35365,2.354,2.38746,2.50824
21373.693405,3.79596,3.75561,3.78921,3.8364,2.72962,2.45705,2.45633,2.48876,2.60704
21776.970639,3.84543,3.80283,3.83414,3.87729,2.83197,2.56577,2.564,2.59506,2.71066
22180.2478731,3.89493,3.85023,3.87955,3.91938,2.93694,2.67891,2.67611,2.70554,2.81844
22583.5251071,3.94431,3.89762,3.92517,3.96236,3.04377,2.79579,2.79194,2.81956,2.92979
22986.8023412,3.99343,3.94482,3.97075,4.00592,3.15182,2.91581,2.91088,2.93653,3.04415
23390.0795752,4.04216,3.99168,4.01604,4.04974,3.26047,3.03843,3.03238,3.0559,3.16098
23793.3568093,4.09033,4.03802,4.06077,4.09348,3.36914,3.16311,3.15587,3.17711,3.27971
24196.6340433,4.13779,4.08367,4.10463,4.13679,3.47725,3.28926,3.28074,3.29953,3.39973
24599.9112774,4.18431,4.12839,4.1473,4.17925,3.58414,3.4162,3.40629,3.42245,3.5203
25003.1885115,4.2296,4.17194,4.18838,4.22041,3.68908,3.54311,3.53164,3.54496,3.64053
25406.4657455,4.27333,4.21398,4.2274,4.25972,3.79122,3.66895,3.65571,3.66598,3.75934
25809.7429796,4.31501,4.2541,4.26379,4.2965,3.88953,3.79241,3.77714,3.7841,3.87535
26213.0202136,4.35405,4.29178,4.29687,4.32998,3.98278,3.91183,3.8942,3.89758,3.98688
26616.2974477,4.38969,4.32638,4.32582,4.3592,4.06948,4.02515,4.00475,4.00429,4.09186
27019.5746817,4.42096,4.35706,4.34962,4.38301,4.14787,4.22298,4.19558,4.10164,4.27185
27422.8519158,4.44667,4.38281,4.36709,4.40005,4.21593,4.30111,4.2694,4.18663,4.34075
27826.1291498,4.46535,4.4024,4.37683,4.40872,4.27133,4.36056,4.324,4.25589,4.39108
28229.4063839,4.47528,4.41435,4.37722,4.4072,4.31154,4.39758,4.35572,4.30583,4.41943
28632.683618,4.47443,4.41693,4.36645,4.39348,4.3339,4.40868,4.36126,4.33293,4.42276
29035.960852,4.46058,4.40815,4.34255,4.36539,4.3358,4.39114,4.33815,4.33408,4.39882
29439.2380861,4.43137,4.38586,4.3035,4.32083,4.31491,4.34345,4.28522,4.30704,4.34659
29842.5153201,4.38448,4.34785,4.2474,4.25786,4.26948,4.2658,4.20301,4.25089,4.26665
30245.7925542,4.31791,4.292,4.17263,4.17507,4.19868,4.16031,4.09399,4.16642,4.16138
30649.0697882,4.23028,4.21657,4.07818,4.07184,4.1029,4.03103,3.96245,4.05628,4.03488
31052.3470223,4.1212,4.12053,3.96397,3.94866,3.98397,3.88361,3.81414,3.9249,3.8926
31455.6242563,3.99159,4.00385,3.83104,3.80743,3.84527,3.72469,3.65562,3.77802,3.7408
31858.9014904,3.84386,3.86784,3.68182,3.65143,3.6915,3.56111,3.49351,3.62208,3.58577
32262.1787245,3.68189,3.71528,3.52008,3.48523,3.52837,3.39921,3.33381,3.46353,3.43325
32665.4559585,3.51074,3.55035,3.35069,3.31426,3.36204,3.24424,3.18142,3.30811,3.28792
33068.7331926,3.33608,3.3783,3.17917,3.14421,3.19849,3.10008,3.0399,3.16044,3.1531
33472.0104266,3.16361,3.20491,3.01108,2.98039,3.04302,2.96915,2.91138,3.02381,3.03079
33875.2876607,2.99836,3.03581,2.85146,2.82718,2.89978,2.85253,2.79678,2.90013,2.92172
34278.5648947,2.84429,2.87589,2.70428,2.6877,2.77158,2.75021,2.69601,2.79014,2.82565
34681.8421288,2.70405,2.72887,2.57219,2.56372,2.65987,2.66136,2.60823,2.69361,2.74156
35085.1193628,2.57898,2.5971,2.45652,2.45573,2.56485,2.58457,2.5321,2.60961,2.66793
35488.3965969,2.46929,2.4816,2.35737,2.36322,2.48568,2.51814,2.46602,2.53677,2.60297
35891.673831,2.37436,2.38229,2.27392,2.28498,2.42075,2.46017,2.40826,2.47345,2.54477
36294.951065,2.29297,2.29824,2.20469,2.21935,2.3679,2.40878,2.35709,2.41791,2.49143
36698.2282991,2.2236,2.228,2.14788,2.1645,2.32466,2.36213,2.31085,2.36842,2.44116
37101.5055331,2.16459,2.16982,2.10152,2.11857,2.28844,2.31857,2.26803,2.32334,2.39238
37504.7827672,2.1143,2.1219,2.06369,2.07982,2.25665,2.27659,2.22729,2.28118,2.34377
37908.0600012,2.07121,2.08247,2.03257,2.04667,2.22688,2.23494,2.18751,2.2406,2.29431
38311.3372353,2.03393,2.04992,2.00658,2.01775,2.197,2.19264,2.14778,2.2005,2.24333
38714.6144693,2.00127,2.02279,1.9843,1.99189,2.16529,2.14898,2.10744,2.15999,2.19057
39117.8917034,1.97219,1.99984,1.96456,1.9681,2.13058,2.1036,2.06609,2.11842,2.13614
39521.1689375,1.94582,1.98002,1.94637,1.94558,2.09228,2.05647,2.02362,2.07542,2.08062
39924.4461715,1.92144,1.96244,1.92891,1.92368,2.0505,2.00793,1.98022,2.0309,2.02494
40327.7234056,1.89846,1.94637,1.91154,1.90191,2.00601,1.9587,1.93638,1.98506,1.97043
40731.0006396,1.8764,1.93123,1.89373,1.87984,1.96021,1.90989,1.89292,1.93842,1.91874
41134.2778737,1.85487,1.91653,1.87509,1.85719,1.9149,1.863,1.85103,1.89186,1.87171
41537.5551077,1.83355,1.90188,1.85528,1.83373,1.87211,1.81988,1.81224,1.84657,1.83134
41940.8323418,1.81221,1.887,1.8341,1.80931,1.8338,1.78276,1.77847,1.80414,1.79961
42344.1095758,1.79066,1.87165,1.81136,1.78381,1.80159,1.75419,1.75211,1.76654,1.77831
42747.3868099,1.76875,1.85563,1.78695,1.7572,1.77645,1.73703,1.73605,1.7362,1.76886
43150.664044,1.74638,1.83883,1.76082,1.72944,1.75855,1.73443,1.73383,1.71607,1.77186
43553.941278,1.72347,1.82113,1.73292,1.70054,1.74706,1.74965,1.74987,1.70975,1.78647
43957.2185121,1.69996,1.80248,1.70327,1.67055,1.74007,1.78568,1.78964,1.75746,1.80909
44360.4957461,1.67584,1.78281,1.67188,1.63953,1.73447,1.84387,1.85984,1.82376,1.83097
